Repository: jiezhou2020/perovskite-skill

File: analysis/CLASSIFICATION_PREVIEW.md
---
name: 40 篇文献三方向分类预览
description: 深度分析前的归类清单，读过每篇 PDF 第 1 页得出。确认后批量跑 11 字段分析。
type: project
date: 2026-04-21
---

# 40 篇文献三方向分类预览

> 方向 1（蓝移/畸变/EPC）15 篇、方向 2（相分离）5 篇、方向 3（离子迁移）10 篇、其他（综述/tandem/通用器件）10 篇。11 篇在 `downloads/` 子目录且昨日已完成 11 字段深度精读（见 phd_phase4_literature_deep_read.md）。

## 分布统计

| 方向 | 数量 | 已完成深读 | 待深读 |
|---|---|---|---|
| 1 · 蓝移解耦 | 15 | 3 | 12 |
| 2 · 相分离 | 5 | 3 | 2 |
| 3 · 离子迁移 | 10 | 5 | 5 |
| 其他 | 10 | 0 | 10 |
| **合计** | **40** | **11** | **29** |

---

## 方向 1 · 内在不稳定性解耦 / 带隙蓝移（15 篇）

| # | 文件名 | 标题 / 作者 / 期刊 | 一句话主题 |
|---|---|---|---|
| 1 | 1.singh2016.pdf | Effect of Thermal and Structural Disorder on the Electronic Structure of MAPbI3 / Singh 2016 / JPCL | 热膨胀+结构无序的电子结构效应 |
| 2 | 3.3217358436Adv Funct Materials - 2023 - Zhang.pdf | Revealing Unusual Bandgap Shifts with Temperature and Bandgap Renormalization Effect / Zhang 2023 / Adv. Funct. Mater. | 相稳定薄膜的反常蓝移与静动态畸变 |
| 3 | 6.s41467-025-63693-8.pdf | Lattice expansion of hybrid perovskite inhibits halogen interstitial generation / Lu 2025 / Nat. Commun. | 晶格膨胀抑制卤素间隙缺陷 |
| 4 | 8.temperature-dependent-optical-band-gap-in-cspbbr3.pdf | T-Dependent Band Gap in CsPbBr3/MAPbBr3/FAPbBr3 Single Crystals / Mannino 2020 / JPCL | 溴基单晶带隙温度依赖与八面体倾转 |
| 5 | 8.yang2017.pdf | T-Induced Large Broadening and Blueshift in MAPbI3 / Yang 2017 / JPCL | MAPbI3 蓝移与电-声耦合 |
| 6 | acs.jpclett.9b00876.pdf | Equal Footing of Thermal Expansion and EPC in Lead Halide Perovskite Band Gaps / Francisco-López 2019 / JPCL | TE 与 EPI 等位贡献基准 |
| 7 | acsenergylett.9b02395.pdf | Size-Dependent Lattice Structure and Confinement in CsPbI3 NCs / Zhao 2019 / ACS Energy Lett. | CsPbI3 纳米晶尺寸-晶格-带隙 |
| 8 | adma.201805337.pdf | Intrinsic Instability of Hybrid Halide Perovskite / Park 2019 / Adv. Mater. | 杂化钙钛矿内在不稳定性综述 |
| 9 | bertolotti2017.pdf | Coherent Nanotwins and Dynamic Disorder in CsPbX3 NCs / Bertolotti 2017 / ACS Nano | CsPbX3 NC 八面体倾转与动态无序 |
| 10 | cation-induced-band-gap-tuning...pdf | Cation-Induced Band-Gap Tuning: SOC and Octahedra Tilting / Amat 2014 / Nano Lett. | 阳离子-SOC-倾转共调控带隙 |
| 11 | octahedral-tilting-in-perovskite-polytypes.pdf | Octahedral Tilting in Perovskite Polytypes / Simpson 2025 / Chem. Mater. | 多型钙钛矿八面体倾转对称性 |
| 12 | s41467-020-14365-2.pdf | Large Lattice Distortions and Size-Dependent Bandgap in CsPbBr3 Nanowires / Oksenberg 2020 / Nat. Commun. | 应变畸变致 CsPbBr3 NW 蓝移 |
| ✓ | downloads/2603.10954.pdf | 非线性长程 EPC / Houtput 2026 / arXiv | 已深读 |
| ✓ | downloads/2210.05041.pdf | CsPbBr3 NC 零点带隙重整化 / Mukhuti 2022 / arXiv | 已深读 |
| ✓ | downloads/2508.15607.pdf | 八面体倾转 vs B 位偏心对称性解耦 / 2025 / arXiv | 已深读 |

## 方向 2 · 相分离（5 篇）

| # | 文件名 | 标题 / 作者 / 期刊 | 一句话主题 |
|---|---|---|---|
| 1 | WBG Hoke_c4sc03141e.pdf | Reversible Photo-induced Trap Formation in Mixed-Halide Perovskites / Hoke 2015 / Chem. Sci. | 混卤光致可逆相分离（奠基） |
| 2 | acs.nanolett.8b00505.pdf | Local Observation of Phase-Segregation in Mixed-Halide Perovskite / Tang 2018 / Nano Lett. | 局域光谱直接观测相分离 |
| ✓ | downloads/2307.06268.pdf | 热力学带隙模型 / Ruth 2023 / arXiv | 已深读 |
| ✓ | downloads/2007.04648.pdf | 压力抑制相分离 / Muscarella 2020 / arXiv | 已深读 |
| ✓ | downloads/2303.10938.pdf | 周期加热完全抑制相分离 / Feng 2023 / arXiv | 已深读 |

## 方向 3 · 离子迁移（10 篇）

| # | 文件名 | 标题 / 作者 / 期刊 | 一句话主题 |
|---|---|---|---|
| 1 | 2.schwenzer2018_Ion.pdf | Temperature Variation Induced Performance Decline of PSC / Schwenzer 2018 / ACS AMI | 温度循环下器件性能退化 |
| 2 | 5.32173581151-s2.0-S0927024823002088-main(1).pdf | T-Dependent Ion Migration and Mobile-Ion-Induced Degradation / Tayagaki 2023 / Sol. Energy Mater. | 温度依赖离子迁移致退化 |
| 3 | 7.Small Structures - 2024 - Shi.pdf | Improving Thermal Stability by Suppressing Ion Migration / Shi 2024 / Small Struct. | 抑制离子迁移提升热稳定性 |
| 4 | acs.accounts.5b00420.pdf | Ion Migration in Organometal Trihalide Perovskite / Yuan & Huang 2016 / Acc. Chem. Res. | 离子迁移与 PV 迟滞综述 |
| 5 | chen2020.pdf | Arylammonium-Assisted Voc Deficit Reduction: Role of Suppressed Ion Migration / Chen 2020 / ACS Energy Lett. | 芳铵钝化抑制离子迁移降 Voc 损失 |
| ✓ | downloads/1801.08519.pdf | Transient ion-drift 定量 MAPbI3 / Futscher 2018 | 已深读 |
| ✓ | downloads/2304.05546.pdf | APTMS 表面钝化 / Pothoof 2023 | 已深读 |
| ✓ | downloads/2309.05899.pdf | APTMS wide-bandgap FACs / Akrami 2023 | 已深读 |
| ✓ | downloads/2305.02014.pdf | Sn 取代抑制迁移 / Dey 2023 | 已深读 |
| ✓ | downloads/2210.04426.pdf | 原位 SEM 映射迁移路径 / Kim 2022 | 已深读 |

## 其他（10 篇，综述/tandem/通用器件）

| # | 文件名 | 标题 / 作者 / 期刊 | 类别 |
|---|---|---|---|
| 1 | 10.1002@9783527618545.pdf | Physics of Solar Cells: From Principles to New Concepts / Würfel 2005 / Wiley | 教材 |
| 2 | 4.aydin2020.pdf | T-Bandgap Interplay on Outdoor Perovskite/Si Tandem / Aydin 2020 / Nat. Energy | tandem+方向1 边缘 |
| 3 | High-efficiency-n-TOPCon-bifacial-solar-cells-wit.pdf | n-TOPCon Bifacial Si Solar Cell / Wang 2023 / Sol. Energy Mater. | 硅电池工艺 |
| 4 | PIIS2542435118303271.pdf | Sr Segregation in Perovskite Oxides / Koo 2018 / Joule | 氧化物 Sr 偏析综述 |
| 5 | Regulating-surface-potential-maximizes-voltage-in-all-perovskite-tandems.pdf | Surface Potential Regulation in All-Perovskite Tandems / Chen 2022 / Nature | 全钙钛矿 tandem |
| 6 | acs.chemrev.8b00336.pdf | Understanding Degradation Mechanisms / Boyd 2018 / Chem. Rev. | PSC 降解综述 |
| 7 | acsphotonics.8b00124.pdf | Research Direction toward Theoretical Efficiency / Park 2018 / ACS Photonics | 效率极限路线图 |
| 8 | mesquita2019.pdf | T Impact on PSC Under Operation / Mesquita 2019 / ChemSusChem | 工作温度综述 |
| 9 | sun2022.pdf | T Effect of PV Cells: A Review / Sun 2022 / Adv. Compos. Hybrid Mater. | 通用光伏温度综述 |
| 10 | tandem review_s40820-023-01040-6.pdf | Wide-Bandgap PSC and Tandem Review / Nie 2023 / Nano-Micro Lett. | 宽带隙 + tandem 综述 |

## 跨方向重叠提示

`adma.201805337.pdf`（Park & Seok 2019 Adv Mater "Intrinsic Instability"）同时覆盖方向 1（内在稳定性/相变）和方向 3（离子迁移）；放在方向 1 但两处引用。

`chen2020.pdf`（Chen 2020 宽带隙芳铵钝化）主归方向 3，但研究对象是宽带隙混卤，Voc 缺失与方向 2 相分离亦密切相关。

`tandem review_s40820-023-01040-6.pdf`（Nie 2023 综述）归"其他"但 PIPS 章节可作方向 2 支撑。

`4.aydin2020.pdf`（Aydin 2020 Nat Energy）跨方向 1 + 方向 2 + tandem，是"motivation 桥梁"类型的论文。

## Next steps

1. 方向归类有没有要挪的，或某篇"其他"要拉回 1/2/3
2. "其他"的 10 篇要不要也做 11 字段分析，还是跳过（tandem review / 硅电池 / 教材这类对你 PhD 核心问题不直接相关）
3. 29 篇深读的执行顺序偏好：按方向批次（方向 1 → 2 → 3 → 其他）还是按原始文件名顺序
4. 确认后开跑，建议分 4 批 subagent 并行，总用时约 25–35 分钟

File: analysis/DOWNLOAD_LIST.md
---
name: 10 篇解耦/设备改良相关文献 · 下载清单
description: 可点击 DOI/arXiv 链接直达原文；标注开放访问状态与本地可用性
type: reference
date: 2026-04-21
---

# 10 篇文献下载清单

> 4 篇已在本地 `downloads/`，1 篇你本地已有，其余 5 篇均有可点击的 DOI 或 arXiv 链接；arXiv 开放访问可直接下 PDF，期刊付费墙的用 Unpaywall 或学校 IP。

## 组 A · 钙钛矿场内解耦（4 篇）

### A1
- **标题**：Revealing Unusual Bandgap Shifts with Temperature and Bandgap Renormalization Effect in Phase-Stabilized Metal Halide Perovskite Thin Films
- **作者**：Haochen Zhang et al.
- **期刊**：Adv. Funct. Mater. 2023
- **DOI**：https://doi.org/10.1002/adfm.202302214
- **arXiv 开放版**：https://arxiv.org/abs/2308.11104
- **PDF**：https://arxiv.org/pdf/2308.11104v2
- **状态**：✅ 你本地已有（`3.3217358436Adv Funct Materials - 2023 - Zhang - Re.pdf`）

### A2
- **标题**：Octahedral Dynamics and Local Symmetry in Hybrid Perovskite FAPbI3 under Thermal Excitation
- **年份**：2025
- **arXiv**：https://arxiv.org/abs/2509.18617
- **PDF**：https://arxiv.org/pdf/2509.18617v1
- **状态**：✅ 已下载到 `downloads/2509.18617.pdf`

### A3
- **标题**：Unraveling the Nature of Vibrational Dynamics in CsPbI3 by Inelastic Neutron Scattering and Molecular Dynamics Simulations
- **期刊**：J. Phys. Chem. Lett. 2025
- **DOI**：https://doi.org/10.1021/acs.jpclett.5c00778
- **状态**：❌ 付费墙 · 走学校 IP 或 Unpaywall

### A4
- **标题**：Phonon Coherence in Bismuth-Halide Perovskite Cs3Bi2Br9 with Ultralow Thermal Conductivity
- **期刊**：Adv. Funct. Mater. 2024
- **DOI**：https://doi.org/10.1002/adfm.202411152
- **开放 PDF（Wiley 开放）**：https://onlinelibrary.wiley.com/doi/pdfdirect/10.1002/adfm.202411152
- **状态**：🟡 可能开放访问 · 点上面 PDF 链接直接下

## 组 B · 跨材料 IV-VI 热电（3 篇）

### B1
- **标题**：Electron-Phonon Coupling and Electronic Thermoelectric Properties of n-Type PbTe Driven Near the Soft-Mode Phase Transition via Lattice Expansion
- **作者**：Cao, Dangić, Querales-Flores, Fahy, Savić
- **期刊**：Phys. Rev. B 104, 045202 (2021)
- **DOI**：https://doi.org/10.1103/PhysRevB.104.045202
- **arXiv**：https://arxiv.org/abs/2101.08124
- **PDF**：https://arxiv.org/pdf/2101.08124v2
- **状态**：✅ 已下载到 `downloads/2101.08124.pdf`

### B2
- **标题**：Evidence of Phase Stability, Topological Phonon and Temperature-Induced Topological Phase Transition in Rocksalt SnS and SnSe
- **作者**：Sihi & Pandey
- **期刊**：J. Phys.: Condens. Matter 2022
- **DOI**：https://doi.org/10.1088/1361-648X/ac742e
- **arXiv**：https://arxiv.org/abs/2204.12276
- **PDF**：https://arxiv.org/pdf/2204.12276v1
- **状态**：✅ 已下载到 `downloads/2204.12276.pdf`

### B3
- **标题**：Phonon Vibrational and Transport Properties of SnSe/SnS Superlattice at Finite Temperatures
- **作者**：Feng-ning Xue et al.
- **年份**：2025
- **arXiv**：https://arxiv.org/abs/2502.08074
- **PDF**：https://arxiv.org/pdf/2502.08074v1
- **状态**：✅ 已下载到 `downloads/2502.08074.pdf`

## 组 C · 物理观测装置改良（3 篇）

### C1
- **标题**：Stability and Band Gap Engineering of Silica-Confined Lead Halide Perovskite Nanocrystals under High Pressure
- **作者**：Fu, Chen, Wang, Ma, Lv, Ying, Yang, Xiao, Zou
- **期刊**：Geosci. Front. 2020
- **DOI**：https://doi.org/10.1016/j.gsf.2020.07.004
- **状态**：🟢 Elsevier 开放期刊（Gondwana/Geoscience Frontiers 通常 OA）· 直接点 DOI 下

### C2
- **标题**：Photoluminescence Enhancement Study in a Bi-Doped Cs2AgInCl6 Double Perovskite by Pressure- and Temperature-Dependent Self-Trapped Exciton Emission
- **作者**：Dave, Huang, Leśniewski, Lazarowska, Jankowski, Mahlik, Liu
- **期刊**：Dalton Trans. 2022
- **DOI**：https://doi.org/10.1039/d1dt04047b
- **状态**：❌ RSC 付费墙 · 走学校 IP 或 Unpaywall

### C3
- **标题**：In Situ High-Pressure Correlated Transportation of Heavy Rare-Earth Perovskite Nickelates as Batch Synthesized within Eutectic Molten Salts at MPa-pO2
- **作者**：Cui, Gao, Dong, Li, Zhang, Wang, Nie, Zeng, Jiang, Chen, Mao, Chen
- **期刊**：J. Phys. Chem. Lett. 2024
- **DOI**：https://doi.org/10.1021/acs.jpclett.4c01496
- **状态**：❌ ACS 付费墙 · 走学校 IP 或 Unpaywall

## 快速下载命令（若用 paper-search-mcp）

```bash
# 批量下 arXiv（已下的跳过即可）
uv run --directory C:/Users/jones/paper-search-mcp paper-search download arxiv 2308.11104 -o E:/Hermes_artifact/perovksite_research/downloads
uv run --directory C:/Users/jones/paper-search-mcp paper-search download arxiv 2509.18617 -o E:/Hermes_artifact/perovksite_research/downloads
uv run --directory C:/Users/jones/paper-search-mcp paper-search download arxiv 2101.08124 -o E:/Hermes_artifact/perovksite_research/downloads
uv run --directory C:/Users/jones/paper-search-mcp paper-search download arxiv 2204.12276 -o E:/Hermes_artifact/perovksite_research/downloads
uv run --directory C:/Users/jones/paper-search-mcp paper-search download arxiv 2502.08074 -o E:/Hermes_artifact/perovksite_research/downloads

# 期刊付费版走 Unpaywall（需先设 email 环境变量，已配置）
uv run --directory C:/Users/jones/paper-search-mcp paper-search download unpaywall 10.1021/acs.jpclett.5c00778 -o E:/Hermes_artifact/perovksite_research/downloads
uv run --directory C:/Users/jones/paper-search-mcp paper-search download unpaywall 10.1002/adfm.202411152 -o E:/Hermes_artifact/perovksite_research/downloads
uv run --directory C:/Users/jones/paper-search-mcp paper-search download unpaywall 10.1016/j.gsf.2020.07.004 -o E:/Hermes_artifact/perovksite_research/downloads
uv run --directory C:/Users/jones/paper-search-mcp paper-search download unpaywall 10.1039/d1dt04047b -o E:/Hermes_artifact/perovksite_research/downloads
uv run --directory C:/Users/jones/paper-search-mcp paper-search download unpaywall 10.1021/acs.jpclett.4c01496 -o E:/Hermes_artifact/perovksite_research/downloads
```

## 状态汇总

| 标号 | 下载状态 | 访问难度 |
|---|---|---|
| A1 Zhang 2023 | 本地已有 + arXiv | 🟢 |
| A2 FAPbI3 2025 | 已下载 | 🟢 arXiv |
| A3 CsPbI3 INS 2025 | 未下 | 🔴 付费 |
| A4 Cs3Bi2Br9 2024 | 未下 | 🟡 Wiley 可能开放 |
| B1 PbTe Cao 2021 | 已下载 | 🟢 arXiv |
| B2 SnS/SnSe 2022 | 已下载 | 🟢 arXiv |
| B3 SnSe/SnS 2025 | 已下载 | 🟢 arXiv |
| C1 CsPbBr3@SiO2 2020 | 未下 | 🟢 Elsevier 开放 |
| C2 Cs2AgInBiCl6 2022 | 未下 | 🔴 RSC 付费 |
| C3 镍酸盐 2024 | 未下 | 🔴 ACS 付费 |

File: analysis/PhD_Research_Plan_v2.0.md
# 博士研究计划 · v2.0
**Lin Weiye · 2026/04/23**
**导师面谈版 · 后天可上桌**

---

## 一、诚实的第一句话：当前方案的问题

你现有 PPT（v1.0）的两个主题——"带隙蓝移解耦 + 零温度系数工程"和"相分离 + 离子迁移抑制"——**作为两个独立的博士课题，分别都能填满 4 年**。如果并排呈现给教授，对方第一个问题必然是："你怎么在 3 年内同时做完？"

我的建议不是放弃其中一个，而是**把两个方向重新整合成一个有主线的故事**：用同一个实验控制变量（A 位阳离子组分 × EIP 制膜工艺）同时产出两个方向的数据。这样两件事不是"2 个课题"，而是"1 个系统性实验矩阵 → 2 组核心结论"。

下面分别给出两个方向的**具体内容、具体实验、具体时间节点**，以及一个三年 Gantt 图。

---

## 二、文献全景：已知什么、差什么

### 2.1 方向 1：带隙蓝移解耦

#### 已知的共识（field 共识锚点）

| 论文 | 核心定量结论 | 地位 |
|---|---|---|
| Francisco-López 2019 (*JPCL*) | TE:EPI = 60:40；dE₀/dT = 0.26 meV/K（MAPbI₃，四方相） | **实验基准** |
| Yang 2017 (*JPCL*) | TE:EPI = 41:59（DFT-AHC）；VBM 贡献 −116 meV > CBM −30 meV | **理论基准** |
| Singh 2016 (*JPCL*) | 首次定量无序参量 P；Urbach focus 反常位于带隙"下方" | 原点 |
| Zhang 2023 (*AFM*) | 高压原位 PL 表明热膨胀贡献 <10%；静态 vs 动态畸变竞争 | 争议推进 |
| Weadock 2025 (*arXiv*) | 八面体倾转(B1) 与 B 位偏心(B2) 在对称性上完全解耦 | 框架升级 |
| Houtput 2026 (*arXiv*) | 1e2ph 非线性 EPC 在 CsPbI₃ 贡献 ~10% | 最新前沿 |

#### **真正的 Gap（没有人做过的）**

1. **WBG（≥1.7 eV）体系的 TE:EPI 分配比从未被系统测量。** Francisco-López 只测了 MAPbI₃（1.55 eV）。宽带隙 FA/Cs 混合钙钛矿里 A 位无偶极矩弛豫，TE 比例预期更高，但没有人做过一条"Eg(T) @ 不同 A 位组分"的系统比较。

2. **"静态畸变补偿机制"仅停留在定性层面。** Zhang 2023 发现 MA₀.₃FA₀.₇PbI₃ 的 Eg(T) 出现非线性压平（"异常行为"），归因于静态 vs 动态畸变竞争——但这只是 1 个数据点，不是一条可调的 composition 曲线，更没有指出哪个 A 位比例能实现 **dEg/dT ≈ 0**。

3. **EIP 制膜与 VT-光谱的组合从未出现在该领域。** 所有上述实验用的都是旋涂膜。EIP 的独特优势（逐液滴独立成核、残余溶剂量可控、局域应力分布不同）从未被引入带隙温度依赖研究。

### 2.2 方向 2：相分离 + 离子迁移

#### 已知的共识（field 共识锚点）

| 论文 | 核心定量结论 | 地位 |
|---|---|---|
| Hoke 2015 (*Chem. Sci.*) | Br:I > 1:4 阈值；E_a = 0.27 eV；晶界应变 1.16% vs 体相 0.30% | 奠基 |
| Tang 2018 (*Nano Lett.*) | sub-μm 原位 PL 直接观察偏析在晶界聚集 | 空间溯源 |
| Ruth 2023 (*arXiv*) | 热力学模型：I_threshold ∝ U_IB/(V_D · τ)；Uᵢ,ᴮᵣ ≈ 39 meV/卤素 | 定量框架 |
| Muscarella 2020 (*arXiv*) | 0.3 GPa 静水压 → k_seg 下降 ~30×；等价 ~3% 化学压力 | 压力轴 |
| Bai 2022 (*Science 378*) | FA/Cs 均质化（硒吩添加剂）→ 3190 h MPP >91%；Schelling 模型 | **初始均质是关键** |
| Futscher 2018 (*arXiv*) | E_a(I⁻) = 0.29 ± 0.06 eV；"MA⁺ E_a 强依赖于制膜工艺" | 方向 3 基准 |
| Chen 2020 (*ACS EL*) | PEAI 钝化：TAS 测 E_a: 0.68 → 0.905 eV；DFT 0.68 → 0.96 eV | TAS 方法标准 |
| Tayagaki 2023 (*Sol. EMS*) | N_ion(45°C)/N_ion(15°C) ≈ 3×；E_a = 0.27 eV；光-暗循环累降 9–11%/圈 | 温度放大量化 |
| Lu 2025 (*Nat. Commun.*) | ±1% 晶格膨胀是 X₃⁻ 三聚体生成的开关阈值 | 应变精确阈值 |

#### **真正的 Gap（没有人做过的）**

1. **Futscher 自陈"MA⁺ E_a 强依赖于制膜工艺"，但从没有人把溶剂/制膜工艺作为连续变量系统扫描 E_a。** Chen 2020 的钝化是"在膜上加后处理层"，而非"改变膜本身的结构"。**制膜工艺（尤其是 EIP）能不能直接抬高 E_a，从来没有人测过。**

2. **Bai 2022 用硒吩实现了均质化，但其物理原因是什么、能不能用制膜方式（而非化学添加剂）来实现同样的均质化，完全空白。** EIP 的逐液滴独立成核机制在原理上就能防止长程 FA/Cs 偏析——这是 spin-coating 物理上做不到的事。

3. **Lu 2025 给出了 ±1% 晶格膨胀的阈值，但没有人提供一种"不依赖吸水"的工艺路线来稳定 +0.5%–1% 膨胀。** EIP 的残余配位溶剂（DMSO）保留量有可能模拟此效果。

---

## 三、两个研究方向（具体版）

---

### 方向 1：WBG 钙钛矿带隙温度系数的组分解耦与接近零温度系数工程

**一句话价值主张**：首次在 WBG（1.65–1.85 eV）FA/MA/Cs 三元体系中定量 TE:EPI 分配比，找到静态畸变弛豫补偿动态声子蓝移的组分点，实现 |dEg/dT| < 0.05 meV/K。

#### 背景与核心假设

钙钛矿反常热蓝移（升温带隙增大）由两项驱动：
- **热膨胀（TE）**：升温 → 体积膨胀 → Pb 6s 与 I 5p 轨道重叠减弱 → 带隙增大（**正贡献**）
- **电声耦合（EPI）**：声子涨落使 VBM/CBM 能级重整化（**在钙钛矿中为正贡献**，来源于 band inversion）

在 FA-rich 混合体系中，多了第三项：
- **静态畸变弛豫（SD）**：FA/MA 尺寸差 → 低温下局域晶格预应变 → 升温后 FA/MA 偶极子重新取向 → 局部 Pb-I-Pb 键角回到更小应变态 → 带隙**减小（负贡献）**

> **核心假设**：在某个 FA:MA:Cs 组合点，SD 负贡献恰好补偿 TE + EPI 正贡献，实现 dEg/dT ≈ 0。

这个假设有文献支持：Zhang 2023 在 MA₀.₃FA₀.₇PbI₃ 发现了"带隙压平"的异常行为，但只有 1 个数据点。

#### 实验设计

**阶段 0（Month 1–3）：平台建立**
- 目标：在现有设备上搭建"变温 PL + 变温 XRD + 变压 PL（如有 DAC）"三合一平台
- 样品：先用 spin-coating 做 MAPbI₃ 单组分复现 Francisco-López 2019 的 60:40 结论（**验证自己的平台可靠性**，这是向教授汇报时最有说服力的话）
- 关键装置：He-Ne/532 nm 激光 + 低温台（80–350 K）+ 标准 PL 谱仪；变温 XRD（10 K 步长，100–350 K）

**阶段 1（Month 3–12）：组分矩阵扫描**
- 样品矩阵（EIP 制备，WBG 专注）：

| 编号 | 成分 | Eg (est.) | 目的 |
|---|---|---|---|
| S1 | CsPbI₂Br (Cs 全无机) | 1.88 eV | 无有机 A 位基准 |
| S2 | FA₀.₉Cs₀.₁PbI₂Br | 1.74 eV | FA-rich WBG 基准 |
| S3 | FA₀.₇MA₀.₂Cs₀.₁PbI₂Br | 1.73 eV | 引入 MA 静态畸变 |
| S4 | FA₀.₅MA₀.₄Cs₀.₁PbI₂Br | 1.71 eV | 中间点 |
| S5 | FA₀.₃MA₀.₆Cs₀.₁PbI₂Br | 1.68 eV | MA-rich |
| S6 | MAPbI₃ (参考) | 1.55 eV | 对照 Francisco-López |

- 对每个样品测：
  1. **VT-PL（100–350 K）**：拟合 dE₀/dT 全曲线（找非线性段）
  2. **VT-XRD（100–350 K，每 20 K 一步）**：提取 a(T)，算 αᵥ(T) 和 dα/dT
  3. **室温高压 PL（0–0.6 GPa，如有 DAC）**：测 dEg/dP
  4. **用 Francisco-López 公式**：(∂Eg/∂T)\_TE = αᵥ · B₀ · |dEg/dP| 提取 TE 项，剩余为 EPI+SD 混合项

- 关键输出：**dEg/dT 的 composition 依赖图**——这是文献中没有的图。

**阶段 2（Month 9–18）：找零温度系数点 + 机理确认**
- 预期：S3–S4 区间 dEg/dT 最小（因为 SD 补偿最强）
- 机理验证：在 S3/S4 上做：
  - **变温 Raman**（追踪 MA 偶极子无序参量，类 Singh 2016 方法）
  - **低温 PL 线型 Elliott 拟合**：分离激子结合能与 Eg，排除伪影
  - **固态 NMR¹H（如可用）**：直接测 FA/MA 偶极子有序度随温度的变化

**阶段 3（Month 18–24）：工程化验证**
- 用找到的最优组分（S_opt）制作完整 p-i-n 器件
- 测试：65°C 下连续 MPP 1000 h 的 Voc/Jsc/PCE 稳定性
- 对比旋涂膜 vs EIP 膜在同一 S_opt 组分上的 dEg/dT 差异（**EIP vs spin-coating 的新颖性在这里体现**）

#### 预期发表

| 论文 | 期刊目标 | 内容 |
|---|---|---|
| Paper 1（Month 18–20） | *J. Phys. Chem. Lett.* 或 *Nat. Commun.* | WBG 体系 TE:EPI 分配比映射；找到 dEg/dT≈0 组分点 |
| Paper 2（Month 28–32） | *Advanced Materials* 或 *Joule* | 零温度系数 WBG 器件实现；EIP 制膜对 Eg(T) 的影响 |

---

### 方向 2：EIP 制膜均质化控制实现 WBG 相分离与离子迁移同步抑制

**一句话价值主张**：首次将 EIP（电喷墨印刷）的逐液滴独立成核特性引入 WBG 相分离抑制研究，从制膜源头实现 FA/Cs 均质分布，同时通过晶界化学改变抬高 E_a（离子迁移势垒），实现 >3000 h MPP 稳定运行。

#### 背景与核心假设

Bai 2022 的结论打开了新视角：**不是钝化，不是添加剂，是"初始分布"决定相分离速率。** 均质的 FA/Cs 分布 → 低成核驱动力 → k_seg 大幅下降。

EIP（你硕士的专长）在物理上的独特性：
1. **逐液滴独立成核**：每个 30–50 μm 液滴是一个独立结晶事件，没有旋涂膜中"整片均匀液膜同时干燥"时的长程对流引发的 FA/Cs 宏观偏析
2. **库仑裂变控制液滴尺寸 → 控制晶粒尺寸**：Hoke 2015 发现晶界应变是相分离触发机制，EIP 的晶粒尺寸调控能力可以系统调节这个变量
3. **残留 DMSO 配位量可精控**：Lu 2025 给出了 +1% 晶格膨胀可抑制 X₃⁻ 三聚体的阈值；EIP 的残余溶剂（尤其是 DMSO 对 Pb 的强配位）可能稳定轻微晶格膨胀而不需要吸水

> **核心假设 A**：EIP 制备的 FA₀.₈Cs₀.₂PbI₂Br（WBG 1.73 eV）膜具有更均质的 FA/Cs 分布（TOF-SIMS 验证），其 PL 相分离起始光剂量 J_threshold 比旋涂膜高 ≥ 2×。

> **核心假设 B**：更均质的晶界化学 → 更少的卤素富集晶界 → TAS 测 E_a 比旋涂膜高 ≥ 100 meV（离子迁移势垒提升）。

#### 实验设计

**阶段 0（Month 1–3）：EIP WBG 基线建立**
- 目标：将硕士的 MAPbI₃ EIP 工艺迁移到 FA₀.₈Cs₀.₂PbI₂Br（1.73 eV）
- 关键 EIP 参数扫：电压（4–8 kV）、流量（0.05–0.2 mL/h）、衬底温度（60–100°C）、工作距离（5–15 mm）
- 目标：XRD 干净钙钛矿相（无 PbI₂ 残留）+ 截面 SEM 膜厚 500±50 nm + 均匀表面

**阶段 1（Month 3–15）：核心对比实验——EIP vs 旋涂**
- 样品：FA₀.₈Cs₀.₂PbI₂Br，EIP 最优参数 vs 旋涂（DMF:DMSO 4:1 + 氯苯反溶剂）

**实验链 A：膜内均质性**
1. **TOF-SIMS**（深度剖析）：测 Cs/FA 比例的深度和横向分布 → 直接验证均质性差异（类 Bai 2022 的关键实验）
2. **变温 2D PL 映射（×20 物镜，5 μm 分辨）**：光致 PL 的空间不均匀性映射，追踪相分离起始域
3. **相分离动力学曲线**：持续 457 nm 照射（15 mW/cm²），每 30 s 拍一次 PL 全谱，拟合 Amat 偏析速率常数 k_seg（类 Hoke 2015 协议）
4. **J_threshold 测定**：系统扫光强（0.1–100 mW/cm²），找 PL 红移开始的阈值光剂量

**实验链 B：离子迁移势垒**
1. **TAS（热导纳谱）**（类 Chen 2020）：250–300 K，每 10 K 一步，从 ω_peak Arrhenius 拟合 E_a
2. **c-AFM**：对比晶界 vs 晶粒内电流，验证 EIP 是否减少了"活性"晶界
3. **J-V 迟滞指数（HI）**：正反扫面积差，作为离子迁移的器件级代理量

**实验链 C：应变测量**
1. **GIWAXS**（或同步辐射 XRD，如可用）：Williamson-Hall 分析，提取应变分布 σ_strain
2. 与 Hoke 2015 的 0.30% (bulk) vs 1.16% (minority phase) 基准对比

**阶段 2（Month 15–24）：机制研究 + DFT 支撑**
- 用 Schelling 模型（类 Bai 2022）模拟 EIP vs 旋涂的初始 FA/Cs 分布对相分离动力学的影响
- DFT NEB 计算（类 Chen 2020 协议）：在"均质晶界"vs"富 Cs 晶界"上算 I 间隙扩散 E_a，对比 TAS 实验值
- 目标：**实验 ΔE_a ≈ DFT ΔE_a**（两源互证），建立"EIP 均质化 → 晶界 I 间隙能垒升高"的机制链

**阶段 3（Month 20–36）：稳定性验证与叠层应用**
- 最优 EIP WBG 器件的长期 MPP 稳定性：65°C + 1 sun，目标 >3000 h T80
- 和旋涂 WBG 顶电池配叠层（硅底电池或窄带隙钙钛矿底电池）：比较 4-T 叠层初始 PCE + 1000 h 后性能保持率
- 利用 Tayagaki 2023 的"光-暗循环 N_ion 逐圈积累"方法定期测 N_slow，作为器件级健康指标

#### 预期发表

| 论文 | 期刊目标 | 内容 |
|---|---|---|
| Paper 3（Month 18–22） | *ACS Energy Lett.* 或 *Adv. Funct. Mater.* | EIP vs 旋涂：TOF-SIMS 均质性对比 + 相分离动力学；J_threshold 提升 |
| Paper 4（Month 28–34） | *Advanced Materials* 或 *Nature Commun.* | TAS+DFT 双源互证 EIP 提升 E_a；>3000 h 稳定性演示 |

---

## 四、三年时间轴

```
          Y1 (Month 1-12)         Y2 (Month 13-24)         Y3 (Month 25-36)
Dir 1:    [平台建立][方向组分矩阵扫描]   [找零T系数点+机理]     [工程化器件+Paper2]
          ←── Paper 1 写作 ───→
Dir 2:    [EIP WBG基线][核心对比实验链A/B]  [机制研究DFT]   [稳定性验证叠层应用+Paper4]
                                          ←── Paper 3 写作 ──→
共用:     [设备平台建设 + MAPbI₃基线复验]
```

**关键节点**：
- Month 6：MAPbI₃ 复验 Francisco-López 结论 → 向教授证明平台可靠
- Month 12：4 篇预期 WBG 组分的 dEg/dT 曲线完成 → 可看到是否有零温度系数候选
- Month 18：Paper 1 投稿（Dir 1）；Paper 3 完整数据集完成
- Month 24：Paper 3 投稿；Dir 1 器件验证完成
- Month 30：Paper 2 投稿（Dir 1 工程化）
- Month 34：Paper 4 投稿（Dir 2 稳定性）

**4 篇论文是否现实？**
Dir 1 的 Paper 1 难度属于"方法论 + 定量测量"类，不需要创纪录效率，*JPCL/Nat.Commun.* 档非常可行。Paper 2 需要零温度系数器件实际做出来，风险稍高但时间充裕（至 Month 30）。Dir 2 的 Paper 3 以 EIP vs 旋涂对比为核心，数据驱动，ACS EL/AFM 档稳健。Paper 4 需要长期稳定数据（>3000 h），时间轴安排在 Month 20 开始测，34 月投稿，留有 14 个月测试窗口。

---

## 五、风险分析与 Plan B

| 风险 | 概率 | 缓解方案 |
|---|---|---|
| EIP WBG 膜质量不达标（相纯度差/粗糙度 >50 nm RMS） | 中 | Month 3–6 攻关；如始终无法做到 500 nm 均匀膜，切换到 EIP 做成核层 + spin-coating 覆盖（hybrid 方案），仍保留 EIP 对成核均质性的贡献 |
| 没有高压 DAC 设备（Dir 1 无法做 dEg/dP） | 高 | **TE 项可以从文献获取 αᵥ + B₀（已有高精度值）+ 同步辐射高压 XRD（访问设施）** → Francisco-López 的公式仍可用，只是 dEg/dP 用文献值+误差估算，Dir 1 Paper 1 不受影响 |
| 未找到 dEg/dT≈0 的组分点（假设错误） | 低-中 | 无论是否找到，**"WBG 体系 TE:EPI composition 依赖图"本身就是原创数据**，可作为"不同 WBG 材料热稳定性预测工具"发表，意义不亚于找到零点 |
| TAS 实验 E_a 差异 <50 meV（EIP vs 旋涂无显著差异） | 中 | 引入 EIP 参数更大范围变化（衬底温度、添加剂）；转移至 c-AFM 空间成像找晶界化学差异；如 E_a 无差异，用"TOF-SIMS 均质性差异 → 相分离 J_threshold 提升"仍可支撑 Paper 3 |
| 3000 h 稳定性数据来不及 | 中 | Month 20 开始测；Year 3 中期汇报可用 1000 h 数据；实验继续进行，Paper 4 争取月份允许范围内的尽可能长数据（1500–2000 h 也足够发表） |

---

## 六、你的独特竞争优势（教授最想听的一段）

1. **EIP 制膜背景**：这是你在 field 里的独占性工具。全球做相分离抑制的课题组没有一个用 EIP 的，因为他们不会用。你的硕士背景让这个切入点几乎无竞争。

2. **WBG 聚焦**：Francisco-López 2019 以来，所有 TE:EPI 解耦的工作都在 MAPbI₃（1.55 eV）上。WBG（≥1.7 eV）的 TE:EPI 分配比是空白地图，任何一组系统数据就是 *JPCL* 级论文。

3. **两方向用同一样品集**：S2–S5 样品既是方向 1 的 Eg(T) 测量对象，也是方向 2 的相分离动力学测量对象。一次制膜，两套数据，节约 30% 时间。

4. **可证伪的实验设计**：每个核心假设都有可以被结果否定的判据，这是强 research proposal 的标志，教授会很在意这一点。

---

## 七、为教授准备的三个核心问题预答

**Q1："你的创新点是什么？跟别人有什么区别？"**

> "我的核心创新是把 EIP（电喷墨印刷）的逐液滴成核控制能力引入 WBG 钙钛矿相分离研究。现有所有相分离抑制工作都在膜制备完成后加后处理层，Bai 2022（*Science*）第一次证明初始均质性才是关键，但他们的化学添加剂路线和我的制膜工艺路线是正交的。我同时做了带隙温度系数问题，这是 tandem 电池实际运行的核心工程问题，WBG 体系的 TE/EPI 分配比从未被测量过。"

**Q2："3 年能完成吗？"**

> "我把两个方向整合成了同一批样品，减少了重复制膜。计划 4 篇论文，每篇都有明确的数据判断节点，不依赖'做到记录效率'才能发表。最保守的情况（EIP 膜质量有波动）我有切换方案：用 EIP 做成核层 + 旋涂覆盖，仍保留均质性控制的物理机制。"

**Q3："为什么不只做其中一个？"**

> "方向 1（Eg(T) 解耦）是诊断工具，方向 2（相分离/离子迁移）是工程应用。最终的 'showcase' 论文是：用方向 1 找到的最优 WBG 组分，配合方向 2 的 EIP 工艺，展示一个**热稳定 + 相分离稳定**的 WBG 顶电池，效率和稳定性都具有竞争力。如果只做其中一个，故事就少了一半。"

---

## 八、建议导师面谈时的幻灯片结构（如果你想更新 PPT）

| Slide | 内容 | 时间 |
|---|---|---|
| 1 | 标题 + 一句话愿景（热稳定 + 相分离稳定的 WBG 钙钛矿） | 30s |
| 2 | 硕士工作回顾：EIP 制备 MAPbI₃，你已掌握的工艺 | 1 min |
| 3 | Field gap 图：TE:EPI 在 WBG 的空白；EIP 均质化的空白 | 2 min |
| 4 | 方向 1 核心假设 + 实验设计（组分矩阵，S1–S6） | 3 min |
| 5 | 方向 2 核心假设 + 实验设计（EIP vs 旋涂，TAS+TOF-SIMS） | 3 min |
| 6 | 三年时间轴 + 4 篇论文节点 | 1 min |
| 7 | 风险与缓解方案 | 1 min |
| 8 | 总结：EIP 独占性 + WBG 空白 + 可证伪设计 | 30s |

---

## 九、附：关键数值速查表（面谈时备用）

| 参数 | 数值 | 来源 | 用途 |
|---|---|---|---|
| MAPbI₃ TE:EPI | 60:40 (实验) / 41:59 (理论) | Francisco-López 2019 / Yang 2017 | Dir 1 基准 |
| WBG 相分离 Br:I 阈值 | > 1:4 | Hoke 2015 | Dir 2 成分设计 |
| I⁻ 迁移 E_a（体相基准） | 0.27–0.29 eV | Hoke/Futscher/Tayagaki | Dir 2 提升目标 |
| PEAI 钝化后 E_a | 0.905 eV（TAS）/ 0.96 eV（DFT） | Chen 2020 | Dir 2 对标 |
| 晶格膨胀相分离阈值 | ±1% | Lu 2025 | Dir 2 应变目标 |
| 零相分离 MPP 记录 | 3190 h，>91% | Bai 2022 | Dir 2 stability target |
| N_ion 温度系数 | 3×（15→45°C） | Tayagaki 2023 | Dir 2 温度影响评估 |
| MAPbI₃ dEg/dT | +0.26 meV/K | Francisco-López 2019 | Dir 1 基准，目标 <0.05 meV/K |

---

*文档版本：v2.0 · 生成时间：2026-04-23 · 基于 47 篇文献精读*
*下一步：若要更新 PPT，使用 /pptx 技能基于本文档生成新版幻灯片*

File: analysis/dir2_hoke2015.md
---
name: Hoke2015-光致相分离奠基
direction: 方向2-相分离
date: 2015
doi: 10.1039/c4sc03141e
source_pdf: WBG Hoke_c4sc03141e.pdf
---

# Reversible photo-induced trap formation in mixed-halide hybrid perovskites for photovoltaics

**作者 / 年份 / 期刊**：Eric T. Hoke, Daniel J. Slotcavage, Emma R. Dohner, Andrea R. Bowring, Hemamala I. Karunadasa, Michael D. McGehee；2015；Chem. Sci., 6, 613-617。

## 1. 研究动机 (Why)

混卤 (MA)Pb(Br_xI_{1-x})_3 钙钛矿本应通过 Br:I 比连续调带隙到 1.6-2.3 eV 覆盖单结与顶电池窗口，但实验中 x>0.25 时 V_OC 不随带隙增大而同步提升，造成 WBG 亚电池电压天花板。问题根源未明，作者要定位是成分不均、界面缺陷、还是某种动态光响应。

## 2. 核心主张 (What, 1 句)

光照可逆地诱导 (MA)Pb(Br_xI_{1-x})_3 发生卤素偏析，生成少量碘富域（x≈0.2）作为辐射复合陷阱，将 PL 与 V_OC 钉扎在 1.68 eV，暗态下分钟级自恢复。

## 3. 方法 (How)

薄膜从 0.55 M PbI_2+(MA)I 与 PbBr_2+(MA)Br 等摩尔 DMF 前驱液旋涂，100 °C 干空气退火 5 min。光源用 457 nm Ar 离子激光（15 mW/cm^2）、375 nm 激光、白光 LED、637 nm LED，强度 10-100 mW/cm^2。

探针：稳态与光致发光时间序列 PL、白光透射/反射得吸收系数、光电流谱（EQE 做弱吸收灵敏探针）、PDS、XRD 前后对比、Williamson-Hall 分析晶粒尺寸与应变。温度依赖 PL 在 200-280 K 取 Arrhenius 斜率。

额外样本：PbCl_2 路线、顺序浸润法、气相转换法、FA 基钙钛矿、单晶均做光照复现。

## 4. 量化锚点 + 突破

| 量 | 值 | 条件 |
|---|---|---|
| 新生 PL 峰位 | 1.68 eV | x = 0.2-1 全范围、独立于初始 x |
| 饱和时间 | < 1 min | 457 nm, 15 mW/cm^2, 300 K |
| 恢复时间 | ≈ 5 min 暗 | PL 恢复；吸收 1 h 全恢复 |
| 迁移激活能 E_a | 0.27 ± 0.06 eV | Arrhenius，200-280 K |
| Urbach 能 | 12-17 meV | 除 x≈0.5 外均为锐带边 |
| 少数相体积分数 | XRD 估 23%；EQE 估 1% | x=0.6 薄膜，形貌差异 |
| 光剂量阈 | ≈ 0.1 J/cm^2（10 s × 10 mW/cm^2） | 多样品触发 PL 红移 |
| 量子产率阈 | 约 200 吸收光子/1 单胞偏析 | x=0.6 RT 估算 |
| 晶粒尺寸 | 多数相 33 ± 1 nm；少数相 51 ± 5 nm | Scherrer |
| 应变无序 | 多数 0.30 ± 0.01%；少数 1.16-1.41% | W-H plot, 100 vs 110 各向异性 |

突破：首次把"混卤 WBG V_OC 下降"归因到"光触发动态可逆卤素偏析"，给出 PL / EQE / XRD 三模证据链和分钟级时间常数与 0.27 eV 激活能两个定量握手。

## 5. 解决的问题

把"为什么 WBG 混卤电池电压上不去"从界面缺陷猜想改写为一个材料本征的光响应过程。提供了 XRD 分裂作为结构级 smoking gun，并排除了晶粒边界/表面缺陷为必要条件（单晶也有），把之后十年"相分离"研究的靶确定下来。

## 6. 局限

仅为唯象与热力学推测，未定 Br 富相是否真独立存在；少数相体积分数 XRD(23%) vs EQE(1%) 差 20 倍，归为介孔 vs 平面形貌差异，机制不清。

空间分辨率零：全部测量是 ensemble bulk；不知道偏析是在晶界、表面还是体内。

光源为 CW 可见光，未做电激发下的行为验证，LED 电致发光数据仅间接引述；带电载流子 vs 激子驱动的机制未分离。

样品间再现性波动大：不同配方/批次的转换量差 20 倍以上，缺成核动力学曲线的标准化协议。

## 7. 可证伪判据

若 PL 红移峰位随初始 x 线性移动而非钉在 1.68 eV，则"碘富终态固定"假说被证伪。

若 XRD 峰不分裂，或分裂方向只向大晶格（而非同时出现大、小晶格两子峰），则"偏析出两相"被证伪（因为纯光致晶格膨胀只给单向位移）。

若在 (MA)PbI_3 或 (MA)PbBr_3 端元薄膜上也能诱导出同类 PL 红移与 XRD 分裂，则说明并非卤素迁移所致。

若 E_a 显著偏离 0.25-0.4 eV 这个卤素扩散经典窗口，则离子迁移机制需重估。

若单晶完全不发生（作者观察到了），则"晶界/缺陷必要"假说反而被支持——Hoke 已经用单晶部分证伪了该分支。

## 8. 设备改进钩子

扩张 1：换光源为飞秒脉冲、相同平均功率，对比 PL 转化速率——分辨激子寿命积 vs 线性光子通量。Hoke 猜 ultrafast 脉冲实验可能"剂量不足"，这是可直接做的。

扩张 2：XRD 测量加面内 GIWAXS，分辨表面偏析 vs 体偏析；配 in-situ 温控台扫 E_a 分布。

扩张 3：同时记录 EL 与 PL 切换实验，测电流注入是否产生同样光谱漂移（Hoke 明确列为 open question）。

扩张 4：引入单色红外 pump-probe 探 iodide 振动模式，补齐离子动力学。

## 9. 对博士研究的启示

此文建立的"PL 红移到 1.68 eV + XRD 分裂 + 分钟级可逆 + E_a ≈ 0.27 eV"是所有后续相分离论文的基准锚点，博士必须把自己体系先在这四条上归零校准，才能谈"改进"。

Solvent engineering 改造点一：前驱液极性/配位强度直接控结晶动力学与最终晶粒尺寸与应变。Hoke 把应变从 0.30% 放到 1.16-1.41% 对应少数相，提示应变是触发而非结果。用 DMSO/GBL/NMP 不同配位比、或用 IPA/CB 反溶剂滴加时机扫描，目标做一条"应变 vs 偏析阈光剂量 0.1 J/cm^2 漂移曲线"。这可直接复用 Hoke 的 PDS+光电流谱协议。

Solvent engineering 改造点二：前驱液 Br:I 比通过络合热力学并不一定等于膜内比。用 DMSO-I vs DMSO-Br 不同亲和度可能选择性固留某种卤素，造成局部 x 偏离理论。引入 XRD 前后差分 + EDX 面扫做"处方成分 vs 膜成分"校正表。

Interface engineering 改造点：Hoke 用了多种沉积路线都得到同样偏析，说明界面不足以阻止；但他的样品没有做过钝化层单变量控制。做 SAM 单分子层 / 2D 钙钛矿 capping 的受控对比，专门测"偏析起始光剂量 J_th"的提升倍数，作为界面工程有效性的硬指标。

可证伪自项目：博士可把自己新溶剂体系的 E_a 直接和 0.27 ± 0.06 eV 比；若 E_a 系统性升高，且 J_th 同步升高，说明干预的是卤素迁移通道而非能量学驱动力。

## 10. 未来方向

量化热力学驱动力：Hoke 仅提出"VB 以卤素 p 轨道为主，空穴稳定于碘富相"的定性图；需 DFT+自由能计算把驱动力写成 x、载流子浓度、温度的解析表达（由 Brivio 2016、Draguta 2017 后续补上）。

尺度衔接：23% vs 1% 体积分数矛盾要求把 bulk 测量下沉到 200 nm 空间分辨 (SNOM / confocal PL / cathodoluminescence)——正是 Tang 2018 所做。

载流子 vs 激子驱动：用电泵浦 EL / 注入 I-V 扫描下的原位 PL 做分离实验。

长程可逆性寿命：Hoke 只做了"几十秒 on / 几分钟 off"循环，没做千循环级降解；工程化需要循环寿命曲线。

## 11. 与其他方向2论文的对照

与 Ruth/Kuno 2023 热力学模型：Hoke 给经验的 E_a=0.27 eV 与偏析体积分数，是热力学 + 动力学耦合模型要拟合的原始实验点。Kuno 组提出激子自由能最低在碘富相、恢复由混合熵驱动——这句话的证据链源头就是 Hoke 的 XRD 可逆分裂 + PL 钉扎现象。

与 Muscarella 2020 压力：Muscarella 用静水压压制相分离，对应 Hoke 提出的"应变/熵参与相稳定"的猜想（Hoke Fig 5 schematic 已把 strain 写进相图）。压力是外部自变量，Hoke 的 1.16% vs 0.30% 应变差异则是内禀自变量，两者可联立画应变-压力等效图。

与 Feng 2023 周期加热：Feng 利用周期性热激发去平均化偏析，对应 Hoke 的"分钟级反向过程由熵驱动"判断。如果把 Hoke 的 200-280 K Arrhenius 外推到周期加热温度窗，可以预言周期条件下稳态偏析占比的冻结/抹平阈。

与 Tang 2018 局域光谱：Tang 正是对 Hoke 23% vs 1% 之谜的空间溯源，证明偏析集中在晶界，bulk 平均值被晶界稀释——这使 Hoke 的 E_a=0.27 eV 实际上是"晶界主导通道"的激活能，而非体相本征值。

File: analysis/dir2_lu2025.md
---
name: Lu2025_LatticeExpansion_HalogenTrimer
direction: 方向2-相分离
date: 2025
doi: 10.1038/s41467-025-63693-8
source_pdf: ../6.s41467-025-63693-8.pdf
---

# Lattice expansion of hybrid perovskite inhibits halogen interstitial generation and enhances solar cell performance

**作者 / 年份 / 期刊**：Tongtong Lu, Zhiya Dang, Urko Petralanda, Pingqi Gao et al. / 2025 / Nature Communications 16:8591

## 1. 研究动机 (Why)

晶格膨胀（由光、表面吸水等诱发）早已被证明能降低非辐射复合、提升器件性能，但其在"稳定化"中的结构根源并不清楚。真空/加热常用于器件工艺和 XPS 等表征，会脱附吸附水并消除晶格膨胀。此前工作把真空致性能退化与晶格膨胀消失关联，却缺少结构层面的确证。本文直接追问：水脱附 → 晶格收缩 → 是否生成特定缺陷？是什么缺陷？

## 2. 核心主张 (What, 1 句)

水诱导的轻微晶格膨胀（~1%）会抑制一种关键亚稳"60°相"与卤素三聚体（X3⁻，等价于 X⁺ 间隙缺陷）的生成；真空脱水后晶格恢复，60°相出现，Br-Br 距离缩短、Br 的成键网络削弱，热致生成 Br2 → Br3⁻，形成深能级缺陷，非辐射复合加剧、PCE 下降。

## 3. 方法 (How)

MAPbBr3 单晶（ITC 法）为模型，扩展到 FAPbI3、Cs0.05MA0.1FA0.85PbI3 多晶膜与全无机 CsPbBr3 做对照。核心手段：in-situ 低温变温 PL（1×10⁻⁶ mbar，He cryostat）、TRPL、XRD（分离表面/内部衍射双峰）、原位 XPS（1.6×10⁻⁹ mbar）、原位 Raman（1×10⁻⁴ mbar，追踪 C–N 伸缩模）、SIMS（Ar 团簇枪、负离子模式，深度剖析 Br2/Br3⁻ 与 PbBr3 碎片）；DFT（VASP, optB86b-vdW）计算 0° vs 60° 相能量-体积曲线（Birch-Murnaghan 拟合）、Γ 点声子、Raman 谱，LOBSTER 算 ICOHP 键强。器件端：NiOx/Me-4PACz/Cs0.05MA0.1FA0.85PbI3/C60/SnO2/Ag p-i-n，分别做"吸水时长 A/B/C = 5/15/35 min"与"真空暴露 1/8/16/24 h"两组对照，含 1 个月氮气储存退化。

## 4. 量化锚点 + 突破（4-8 条带单位）

| 量 | 数值 | 意义 |
|---|---|---|
| MAPbBr3 PL 低温红移（5 h 真空后） | 0.02 eV | 水脱附导致的带隙收缩 |
| 真空诱导亚带隙发射峰 | 2.05 eV（Eg≈2.3 eV）| Br3⁻/Br⁺ 间隙深能级 |
| 三种发射的 τ_eff（100 K） | FE 0.23 µs / BE 1.55 µs / 真空缺陷 7.25 µs | 缺陷态极长寿命，源于带电间隙几何弛豫 |
| 体积阈值：60° 相反超 0° 相稳定性 | 体积 −1.01% 时 60° 更稳；+1% 时 60° 高 >6 meV | 约 1% 的晶格膨胀即可切换 |
| ICOHP 键强（Br1, Br2）| 0°+1%: −4.37/−3.69；0°: −4.19/−3.54；60°: −3.94/−4.17 eV；d(Br1-Br2) 3.86/3.80/3.72 Å | 60° 相 Br1 键弱化 + 距离缩短，利于 Br2 二聚 |
| SIMS 深度探针 | Br2、Br3⁻ 在 ~4.41 µm 深度范围均存在；Br3⁻ 在 ~1.10 µm 内略高 | 三聚体并非仅表面效应 |
| 器件：吸水时长 A/B/C (5/15/35 min) | PCE 逐步提升到 21.33%（1 h 真空） | 吸水-膨胀正向 |
| 器件：真空暴露 1/8/16/24 h | PCE = 21.33 / 20.85 / 19.17 / 17.61 % | 真空越久越差 |
| 1 个月氮气储存 PCE 保持率 | 1 h: 98.7%；8 h: 95.6%；16 h: 88.6%；24 h: 95.7% | 16 h 样品最不稳（三聚体正在形成） |
| Br2 吸附能（MA-Br 端面 slab） | −0.99 eV | 1×10⁻⁶ mbar 下 Br2 不易脱附，1.6×10⁻⁹ mbar 才脱 |

## 5. 解决的问题

把"真空引起性能退化"这件老观察落到原子级机制：水吸附位置（Pb-Br 大框架的空隙）→ 晶格膨胀 ~1% → 60° 相能量上抬 6 meV → 三聚体形成受抑。给出 C–N 伸缩模（~966 cm⁻¹）红移作为 60° 相光谱指纹。把 Br3⁻/I3⁻ 从"光致"扩展到"纯热+结构"驱动通道。无机 CsPbBr3 不形成三聚体，明确 MA/FA 有机阳离子的关键作用。

## 6. 局限

MAPbBr3 为主要模型，FAPbI3/Cs0.05MA0.1FA0.85PbI3 仅做"趋势验证"，DFT 结构也以 MA 系为主。60° 相仅由 Γ 点声子稳定性 + Raman 红移"间接"支持，未做直接单晶结构解析。真空脱水/再吸水完全可逆（~3 h 再吸附），对光照/热/离子迁移耦合未做并发实验。器件结构固定为 p-i-n + NiOx，未扫描其他界面或多组分（Br-I 混合）。1 个月储存只是氮气，没做工作条件下 MPP 长测。水在膜内的扩散深度、深度分布与 60° 相的空间分布未绘出。

## 7. 可证伪判据

- 若使 Cs0.05MA0.1FA0.85PbI3 膜在完全干燥 N2 中长期保持吸附水等价膨胀（例如通过溶剂/界面层固定约 +1% 晶格应变），则 I3⁻ 的 XPS 氧化态肩峰与 2.05 eV 类亚带隙 PL 都应消失或显著压低。
- 若换成 FA-rich 或 Cs-掺杂显著减少"可旋转"MA 含量，60° 相的 C–N 红移指纹应减弱；相反增加 MA 比例应增强。
- 真空 1×10⁻⁶ mbar 下不同时长后 PCE 趋势：如果三聚体不是机制关键，1 h vs 24 h PCE 差异应小于 1%（文中是 ~3.7%）。
- DFT 给出体积 +1% → +2% 间 60° 相能量应单调上抬；可通过 high-P 或拉伸应变样品直接压制出 60° 相的 SIMS/XPS 信号。
- SIMS 中 Br2/Br3⁻ 丰度应随真空时长单调上升，直到 >1×10⁻⁸ mbar 后 Br2 开始脱附（本文确认 −0.99 eV 吸附能这点）。

## 8. 设备改进钩子

- 在 ETL 沉积前的真空步（器件工艺不可回避）引入"保水"层或低挥发极性添加剂，锁住 ~1% 膨胀。
- 选界面/钝化分子提供 N–H···I 或 O-H···I 氢键给体，模拟水的晶格撑开作用但不可逆（避免 ~3 h 再吸附式不稳定）。
- 选小分子/MOF 吸 Br2/I2 作为"三聚体清道夫"，降低缺陷态密度。
- 组分策略：提升 Cs 比例降低 MA 旋转自由度，抑制 60° 相；或 Cl/Br 混合调节 Pb-X 共价性从而压低 Pb 态对 CBM 的贡献。
- 空间应用场景 (高真空)：预施加压缩应变到晶格到"水等效 +1%"水平；或使用厚封装避免 Br2 脱附造成的化学计量迁移。

## 9. 对博士研究的启示（特别: solvent engineering 如何改造方法/参数）

- solvent engineering 不仅决定成核/晶粒，也决定"残余溶剂→局部晶格膨胀"。DMSO、NMP 这类与 MA/FA 形成强氢键的配位溶剂残留可能等价于"水+1%"的作用：干燥程度必须作为控变量写入工艺（如 spin-coating 中 anti-solvent 后低真空脱溶时间）。
- 把真空脱气时间作为连续变量扫描，复用本文 1/8/16/24 h 四点做 PCE/XPS I3⁻/低温 PL 联测，建立本组工艺基线。
- 若走混合卤素控相分离，本文给出直接判据：降低卤素间隙缺陷等价于降低 Hoke 光致相分离的一种关键迁移种（I+/I3⁻）。因此"抗相分离溶剂/界面策略"可以以 SIMS X2/X3⁻ 丰度与 2.05 eV 亚带隙 PL 为双指标。
- 界面工程：在 SAM/自组装层中加入能对 Pb-Br 施加~1% 横向应变的分子（长链双齿氢键给体），可作为一个新课题钩子。
- 对 FA/MA 比例：本文 DFT 暗示 FA 统计上氢键数更多（18 vs 13 for 2-FA vs 2-MA，见 Amat2014 笔记），利于稳定伪立方相，但也可能改变 60° 相出现条件，需要独立验证（可与 Amat2014 形成组合）。

## 10. 未来方向

直接实验验证 60° 相的时间-空间分布（低温变温单晶衍射或 4D-STEM）。结合 MAPbI3 用同一套方法看 I3⁻ 在工况下的形成动力学。把"锁膨胀"界面/溶剂策略做成可外推到 MA-FA-Cs 三元的工艺参数表。做湿度 × 真空 × 光照三维对角实验，看 I3⁻/Hoke 富碘相是否共享源头。把 SIMS + 低温 PL 标定的缺陷态化成工况下 Voc 损失模型。

## 11. 与其他方向2论文的对照（Hoke 2015 / Tang 2018 / Ruth 2023 / Muscarella 2020 / Feng 2023）

| 维度 | Lu 2025 |
|---|---|
| 驱动 | 热 + 结构（真空脱水），显式排除光致 |
| 关键种 | Br3⁻ / I3⁻（间隙三聚体，与 Hoke 的富碘相化学上同源） |
| 杠杆 | 体积 ±1% 阈值；60° 相 |

与 Hoke 2015 的光致富 I 畴相比：同样指向 I 间隙作为关键迁移物种，但 Lu 给出"先于光照存在"的结构态（60° + 缺失膨胀），因此 Hoke 的"禁带底畴"可解读为三聚体富集区被光放大。与 Tang 2018 的应变-相分离关联相比：Lu 提供了一个 ~1% 的微观应变临界点，可并入 Tang 的宏观应变-相分离相图。与 Ruth 2023（动态可逆相分离）相比：Lu 的吸水-脱水-再吸水也是可逆的（XRD ~3 h 再吸），但介质不同（水 vs 光/温）；二者可合并到同一相图的"内部化学势"轴。与 Muscarella 2020（压力调控光电性质）相比：Lu 的 Birch-Murnaghan 拟合可直接对接压力-体积方程，两者定量连接。与 Feng 2023（界面/溶剂工程控相分离）方向对齐：Lu 给出清晰 target——在界面/添加剂层面"等效地施加 +1% 晶格撑开"。

File: analysis/dir2_ma2024.md
---
paper: Ma 2024 arxiv — prolonged dark phase segregation in NCs
direction: dir2 机制（电场驱动）+ dir4 时间窗实证
read_date: 2026-05-09
batch: 2
---

# Ma 2024 · 暗态相分离持续数分钟 · 11-field 深读

## 1. 元数据

- **一作 / 通讯**：Xueying Ma / Min Xiao & Xiaoyong Wang（南京大学）
- **期刊**：arxiv:2407.04984v1（2024-07-06，预印本）
- **方向归属**：dir2 机制（局域电场） + dir4 时间窗（fast-KPFM 类比）
- **样品**：CsPbBr1.2I1.8 NCs（cuboid，~23 nm 边长）

## 2. 研究动机 (Why)

光致相分离 mechanism debate 中，**所有现有模型都依赖光生载流子**：极化子应变（Bischak 2017）、redox（Frolova 2021）、自由能模型（Draguta 2017）都需要"激发态载流子持续存在"。但如果激光关闭后相分离仍持续 → 这些机制都不能单独成立 → 必须存在一个**与激发态载流子解耦**的驱动力。

## 3. 核心主张 (1 句)

> 关掉激光后混卤 NC 的相分离仍继续数分钟，这种"暗态相分离"由**表面陷阱电荷诱发的局域电场**驱动 — 即使光生载流子已消失，这些 trapped charge 慢慢消散过程中产生的电场仍能打破 Pb-I 键释放 I⁻。

## 4. 方法 (How)

- **CsPbBr1.2I1.8 NCs**（hot injection 合成，~23 nm，~608 nm 吸收，~634 nm 发射）
- **关键实验设计**：405 nm CW 激发（50 W/cm² 30 s）→ 部分相分离（PL 从 634→617 nm，蓝移 — NC 中是蓝移而非 bulk 红移）→ 关激光，dark 中每隔 1 s 用 405 nm @ 3 W/cm²（远低于阈值 ~5 W/cm²）短暂照 1 s 读 PL
- **关键观测**：dark 后 2 min 仍蓝移到 609 nm，3 min 红移回 616 nm，5 min 红移到 624 nm — **dark 中先继续相分离再开始 remix**
- **机制鉴别实验**：
  1. 568 nm CW 激发（below-bandgap，5000 W/cm²）→ 仍诱发相分离 → 排除"光生载流子必要"假说
  2. 720 nm 脉冲激发 → 无相分离 → 排除热效应
  3. **2 V/m 电场 dark 偏置 → 诱发相分离；撤场后 PL 立即 remix**（无 prolonged dark）→ 证明应变弛豫不是机制（电场驱动 ≠ 应变滞后）
  4. **hBN flake 钝化** → 同时抑制光致和暗态相分离 → 证明缺陷在 NC 外表面
- **g(2)(0) 测量**：CsPbBr1.2I1.8 NC g(2)(0) ≈ 0.636（多发射区）vs CsPbBr3 NC g(2)(0) ≈ 0.022 → 内部存在 plane defects

## 5. 量化锚点 + 突破

| 锚点 | 数值 |
|---|---|
| **完整相分离 PL shift** | 634 → 510 nm（NC 中是蓝移！bulk 是红移） |
| **部分相分离激发参数** | 405 nm CW, 50 W/cm², 30 s |
| **暗态持续时间** | **数分钟（2–5 min）继续相分离 → 然后 remix** |
| 阈值激发功率 | < 5 W/cm² 不引发相分离（用作读取） |
| **暗态电场驱动验证** | 2 V/m bias, 2 min, dark → PL 617 nm |
| **撤场后 remix 时间** | < 2 min（与 prolonged dark 形成对比） |
| hBN 钝化 → 抑制效果 | 光致 + 暗态相分离均显著抑制 |
| 表面陷阱电荷消散时间（CdSe NC 类比） | 数到数十分钟（Empedocles 1996/97） |
| **single CsPbBr1.2I1.8 NC g(2)(0)** | 0.636（多发射区，36.4% 单光子纯度） |

**突破**：第一次用"暗态持续相分离 + 撤场立即 remix"对比实验**直接排除了应变弛豫模型**，并把"局域电场"独立于"激发态载流子"剥离出来作为唯一可证实的暗态机制。

## 6. 解决的问题

- LHS 的"暗态持续"现象为什么存在 — 此前所有暗态研究都是在**完全相分离后**研究 remix；Ma 2024 第一次研究**部分相分离后的暗态行为**。
- **机制最小化**：把多种机制中"必须依赖光生载流子"的部分（极化子 / redox / 自由能）暂时排除，只剩"局域电场（来自 trapped charges）"。
- 缺陷位置：通过 hBN 钝化效果证明**外表面**而非 NC 内部 plane defects 是主导。

## 7. 局限

1. NC（~23 nm）vs bulk 行为不同 — NC 是蓝移，bulk 是红移；推论到 thin film 需谨慎。
2. 单 NC 中存在 plane defects（g(2)(0) = 0.636）→ 有一定 internal heterogeneity 干扰，作者通过 hBN 实验绕开但 uncertainty 仍存在。
3. 没有直接 KPFM/SPVM 测局域电场强度 — 全部为光学间接证据。
4. CsPbBr1.5I1.5 microplate 实验（~500 nm 光斑）显示**立即 remix**，无暗态持续 → 提示局域电场对**bulk volume** 没全程访问能力，限于 nm 尺度 NC。这削弱了向 thin film/device 推广的力度。
5. 没扫不同表面钝化层（只 hBN）→ 哪些表面化学条件能消除 trap charge 没系统数据。

## 8. 可证伪判据（**Batch 2 核心**）

> Ma 2024 给出多条强判据：

- **若**钙钛矿在 below-bandgap 光（如 568 nm @ CsPbBr1.2I1.8）下**仍**显示 PL 蓝移/红移演化 **→** 排除"光生载流子是 sole driver"；只剩局域电场或缺陷化学。
- **若**关激光后 PL 演化在 **数分钟内仍继续** → 支持"trap charge 局域电场"机制；如果立即停止 → 极化子应变模型；如果立即 remix → 自由能熵驱动。**这是一个用 CW + dark + 短曝光读取就能跑的协议级实验**。
- **若**电场偏置（dark）能诱发相分离，且**撤场后立即 remix**（无 prolonged dark）→ 强有力支持"非应变机制 + 电场驱动"。
- **若**外部钝化（hBN, organic ligand 等）**同时**抑制光致和暗态相分离 → 表面缺陷位点是 trap charge 储库；如果只抑制其中一类 → 内部 + 表面缺陷需分别处理。
- **若**bulk 体积 >> NC（光斑 500 nm 以上），prolonged dark 应消失 → 此机制只对小尺寸有效。

## 9. 设备改进钩子

- 加入原位 KPFM / SPVM 同步监测局域电场 → 把"trap charge induced field"从间接推导升级为直接观测（参 Qu 2026 + Garrett 2017 的 fast-KPFM 弛豫数分钟）。
- 控气氛舱 + vacuum 切换 → 区分 prolonged dark 是 trap charge 还是 redox（vacuum 下 redox 不可逆，trap charge 可逆）。
- 单 NC 光谱 + 时间分辨 PL → 把 "trap charge 演化" 从 ensemble 提升到 single particle。
- 不同钝化层系统（hBN, organic ligand, 2D perovskite shell）→ 找最优表面钝化策略。

## 10. 对博士研究的启示

- **Ma 2024 的"激光 off + 短曝光读 PL"协议直接可移植到 dir4 评估协议**：是判断"光载流子主导 vs 离子迁移 vs 局域电场"的**最简单实验**。
- 与 Qu 2026 的 fast-KPFM "数分钟 CPD 弛豫" 形成**双重证据**（光学 + 电学）— 都指向 trap charge / 离子迁移在 min 量级，与 ps–ns 的光载流子动力学解耦。
- "撤场立即 remix"实验是**应变机制证伪的金标准**，应该写进研究计划 v3 的"反向验证"章节。
- hBN 钝化作为参考方案 — 评估其他表面钝化（如 APTMS in dir3_Akrami_2023）时，可以**借鉴 Ma 2024 的"光致 + 暗态双重抑制"作为评分标准**。

## 11. 未来方向

- 作者列出：bulk 体积下机制可能多重；NC 大小依赖；不同 A 位 / B 位阳离子下 trap charge 寿命。
- 用户可延伸：(a) 在 thin film 上重做"激光 off + 短曝光读 PL"实验，看 prolonged dark 能否在 polycrystalline film 中也观测到；(b) 与 fast-KPFM 同区扫描，把光学暗态相分离与电学 CPD 弛豫做相关性 — 这是评估协议的"双模态校准"实验。

File: analysis/dir2_tang2018_critique.md
---
name: Tang2018-批评文档
direction: 方向2-相分离
date: 2026-05-12
source_paper: dir2_Tang_2018_local-segregation.pdf
doi: 10.1021/acs.nanolett.8b00505
companion: dir2_tang2018.md (深读笔记)
status: 正式批评文档 v1.0
---

# Tang 2018《Local observation of phase-segregation in mixed-halide perovskite》正式批评

> 本文档独立于 `dir2_tang2018.md`（深读 / 复述型笔记）。这里**只做证伪式审视**：对 Tang 的每个核心主张，给出"为什么证据不够 / 替代假设 / 可证伪测试"。

## 0. 一句话总评

Tang 2018 是**正确的现象 + 部分正确的几何归属 + 错误的微观机制叙述**。

- 正确：把"哪里偏析"从 ensemble 问题转为空间问题，提供了第一个 sub-μm 局域 PL + KPFM + FTPS 的三探针证据集。
- 部分正确：500 nm 衍射极限下的"晶界（GB）选择性"无法与"近 GB 缺陷富集区"分开。
- 错误（或至少 over-claim）：把"正空间电荷 → 吸引 I⁻"叙述成自由离子电解质图景，掩盖了真实驱动量（V_I 电化学势 + 应变能）。

**最强质疑点**：§B2（单晶对照混淆缺陷密度）与 §C3（10% 体积分数被 funneling 放大）。

---

## 1. Tang 的核心主张（用于精确锚定）

| # | 主张 | 关键证据 | 唯一解释? |
|---|---|---|---|
| C1 | 光致相分离选择性发生在**晶界** | 32×32 共聚焦超光谱 PL（无 tip）+ tip+confocal 6 点单点时序 | 否（§B1） |
| C2 | 晶界**正空间电荷**是驱动力 | KPFM GB 表面电位下降 → 能带上弯 → 推断正电荷 | 否（§C2, §C4）|
| C3 | 碘富相占 bulk **≈10%** | FTPS deconvolution + 假设 QE 在 x∈[2.1, 3] 不变 | 否（§C3） |
| C4 | **混合熵**主导暗恢复 | 定性叙述，无能量预算 | 否（§C8） |
| C5 | x=0.1（Brivio gap 外）稳定 → 间隙理论被验证 | 单光强 / 单温 / 单时窗 1 个对照点 | 否（§C5） |
| C6 | 单晶无晶界 → 不偏析，闭合 GB 因果 | 单晶 PL 不红移 | **存在强混淆**（§B2） |
| C7 | 环境（真空 vs 空气）30 min 内无差 → "环境无关" | FTPS 动力学 | 仅限快过程（§C9） |

---

## 2. A 级质疑（核心证据链有结构性缺陷）

### B1. 衍射极限（~500 nm）≈ 中位晶粒（450 nm）—— "GB 选择性"含**不可去除的空间卷积**

**问题**：衍射极限光斑约 500 nm，与中位晶粒尺寸 450 nm 几乎相同（Tang 自承"a few 100 nm"，line 510）。无论光斑落在"晶心"还是"晶界"，都会同时覆盖 GC + GB 两类区域，只是面积比不同。

Tang 仍然观察到"晶心 i-iii 完全稳定 / GB iv-vi 红移"二分法。这要求成立的**唯一物理图景**是：GB 处偏析的 PL 强度高出 GC 至少 ~5–10×，使得即使光斑面积 80% 压在 GC、20% 压在 GB，GB 信号仍然主导。这在数学上自洽，但 Tang **没有量化这条不等式**，也没用反卷积去定位偏析中心。

**替代假设 B1**：真实偏析位置在 GB 平面 ± 50–200 nm 的"近 GB 影响区"，含部分 GB 邻近的高缺陷晶粒边缘 — 即不是"GB 几何"而是"GB 邻近化学异常区"。这个区域用 500 nm 光斑无法与 GB 平面分开。

**可证伪测试**：
1. TERS / s-SNOM（空间分辨 20–50 nm）测同一样本，看 I/Br 富集峰中心相对 AFM GB 平面的偏移；若 > 200 nm，"GB 几何选择性"是 over-claim。
2. STEM-EELS 化学映射（PbI 团簇 + Br 分布）+ ADF-STEM 同视场标 GB 平面。
3. 同样品做 PL 反卷积（空间 PSF 已知 → 反演 ground truth 分布），看偏析空间剖面是 GB-localized step 还是缓变 Gaussian。

---

### B2. 单晶对照是**强混淆变量**，不能用来闭合"GB → 偏析"因果

**Tang 的因果链**：单晶无 GB → 单晶不偏析 → 所以 GB 是偏析的必要条件（line 766–780, 836–839）。

**结构性问题**：单晶与多晶薄膜不仅 GB 差异，至少还差 4 个独立变量：

| 变量 | 单晶 | 多晶薄膜 | 差几量级 |
|---|---|---|---|
| 缺陷密度 N_defect | ~10⁹–10¹⁰ cm⁻³ | ~10¹⁴–10¹⁶ cm⁻³ | 4–6 |
| 残余应变 ε | ~0% | 0.1–0.5% 拉应变 | — |
| 表面/体积比 | 极低 | 高 | 2–3 |
| A 位阳离子有序度 | 高 | 低（GB 处尤其差） | — |

**任何单一变量**都可独立解释"单晶不偏析"。Tang 的实验设计无法把这些与 GB 几何分开。

**替代假设 B2（强）**：偏析的真正驱动是**缺陷化学**（V_I/V_Pb 浓度 + 局域 I 缺陷重排），多晶薄膜中 GB 只是缺陷天然聚集的几何坐标。**单晶稳定是因为缺陷少，不是因为 GB 少**。

**与同 dir2 论文的张力**：Tiede 2020（同 dir2/ 文件夹）直接给出"局域 I⁻ 缺陷结构重排决定相分离"的化学证据。Tang vs Tiede 在因果层**竞争性而非互补性**。

**可证伪测试**：
1. 故意制造**高缺陷单晶**（淬冷生长 / 低质量溶液）：若仍稳定 → GB 是必要条件；若开始偏析 → 缺陷主导，GB 仅是关联坐标。
2. 故意制造**低缺陷大晶粒多晶**（钝化 + ~10 μm 晶粒）：若钝化后 GB 不再偏析 → 不是 GB 几何而是 GB 缺陷。
3. Tang 引文 47（Shao 2016）已区分 open vs fused GB，Tang **未按此分型**。若 fused GB（缺陷少）不偏析、open GB（缺陷多）偏析，则缺陷假设成立。
4. FIB 在单晶上**人工引入单条 GB**做同一样本对照，把"是否有 GB"与所有其他变量解耦。

**重要性**：这一条若成立，Tang 的"GB 工程"叙事被改写为"近 GB 缺陷化学工程"，钝化分子设计、退火/反溶剂工艺的目标都要重新对齐。

---

## 3. B 级质疑：定量论证链中的弱环节

### C3. "10% 体积分数"是**carrier funneling 放大下的虚高数**

**Tang 论证链**：
1. FTPS 在 1.65 eV 处的肩峰强度 ≈ 总信号的 10%（line 605–608）
2. 假设 QE 在 x∈[2.1, 3] 区间不变（line 638–640）
3. 因此 I-rich 相 ≈ 10% 体积分数

**漏洞**：Tang 在同段（line 642–647）**自承**：

> "we speculate that carrier may relax to lower energy sites before recombination"

也就是说 1.65 eV 的 FTPS 信号是**被 funneling 放大**：碳载流子在大晶心生成 → 流到小 GB 复合 → 复合贡献全计在 I-rich 那一头。所以**10% 是吸收/复合信号占比，不是体积占比**。

**替代估算**：用 Type-I 异质结 funneling 模型，晶粒尺寸 d=500 nm、扩散长度 L_D ~ 100 nm，约 (L_D/d)² · 几何因子 ≈ 4% 的载流子能到达 GB；考虑两相 QY 差异，**真实体积分数预计在 1–3%**，与"sub-μm GB 影响区"几何更自洽。

**可证伪测试**：
1. TRPL 双峰 + 绝对 PL QY 同步：把两个峰的 emission yield 解出，反卷积出真实 population n_rich/n_total。
2. STEM-EDS 直接化学映射 GB 一定厚度内的 I/Br 比，对体积分数做**几何积分校验**。
3. 双能光致 FTPS：用 1.5 eV 和 2.0 eV 双激发，前者只激发 I-rich 域、后者激发整体，比值可独立解出体积分数。

---

### C2. "正空间电荷 → 吸引 I⁻"在缺陷化学层面**逻辑反向**

**Tang 叙述**：GB 表面电位低 → 能带上弯 → 正空间电荷 → 吸引带负电的 I⁻（line 748–764）。

**问题**：钙钛矿中的 I⁻ 不以**自由离子**迁移，而通过 V_I（碘空位）跳跃机制，V_I **形式电荷 +1**。正空间电荷区域：

- V_I 应该被**排斥**（同号相斥）
- V_I 排斥 = I⁻ 净进入 = I-rich

最终方向**对**，但 Tang 把缺陷化学描述成自由离子电解质，这不是表述小问题：

- 自由离子图景下，外加电场 ~10⁴ V/m 量级就能反向；
- V_I 电化学势图景下，反向需要同时反转**电场 + V_I 浓度梯度 + 化学梯度**三个量。

**替代假设 C2**：真正驱动量是 V_I 在 bulk/GB 间的**电化学势**梯度。KPFM 看到的是它的下游表现（费米能级钉扎），不是上游原因。

**可证伪测试**：
1. Admittance 谱 / DLTS 直接测 V_I 浓度的 GB-bulk 差。
2. In-situ 偏压 + 共聚焦 PL，看外加 ~1 V/μm 反向电场能否抑制偏析；可推算驱动力绝对值。
3. KPFM 在 dark vs light 切换下做时序，看 ΔCPD 是否**先于** PL 红移出现（因果先行性判据）。

---

### C5. x=0.1（Brivio gap 外）稳定 ≠ Brivio 理论被验证

**Tang 论证**：x=0.1 稳定（PL/FTPS 不变，30 min 光照）→ 与 Brivio 2016 不混溶间隙 0.19 < x < 0.68 一致 → 间隙理论成立（line 716–731）。

**逻辑漏洞**：
1. Brivio 是 **0 K DFT + 谐振子近似**的基态计算，给的是热力学间隙；
2. Tang 看到的相分离是**激发态**过程（Draguta 2017 已改写过激发态自由能曲面），不在 Brivio 的预测域；
3. x=0.1 稳定**可能只因驱动力小或速率慢**，30 min 实验时间不够看到偏析。

**替代假设 C5**：x=0.1 在更高光强（≥ 5000 W/cm²）或更长曝光（≥ 100 h）下也会偏析；Brivio 间隙边界对激发态不严格适用。

**可证伪测试**：
1. x=0.1 在 5× Tang 光强（2500 W/cm²）和 10×（5000 W/cm²）下测 10 h，看是否出现红移。
2. x=0.05, 0.1, 0.15, 0.2, 0.3, 0.5 全扫，画出"阈光剂量 J_th vs x"曲线；若 J_th 在 x=0.19 处不连续，支持 Brivio；若连续单调，Brivio 边界是渐变而非阈值。

---

### C8. "混合熵主导暗恢复"是**未做能量预算的口号**

**数值估算**：300 K 下 TΔS_mix(x=0.3) ≈ R·T·[x ln x + (1-x) ln(1-x)] ≈ 16 meV/halide。Hoke 报告 E_a ≈ 0.27 eV = 270 meV。

**熵驱动力仅 ~6% 迁移势垒**。若熵真主导，恢复时间满足 τ ≈ τ₀·exp(E_a/kT)/(TΔS/E_a) 需 τ₀ ~ 10⁻¹¹ s（声子尺度）才能给出 1 h 恢复 — 数量级合理但**勉强**。

**替代假设 C8**：暗恢复的真正驱动是**弹性应变能释放**。I-rich GB 相与 grain center 晶格失配 ~0.5–2%，单位体积应变能 ~0.1–10 MJ/m³ ≈ 1–100 meV/halide，比混合熵大 ~10×，更可能主导。

**可证伪测试**：
1. 外加单轴应变（柔性基底弯曲 ε = 0.1–0.5%）：看恢复速率是否被显著调控。
2. 温度扫（200–350 K）拿恢复 E_a；若 E_a ≈ TΔS 量级，熵主导；若 E_a ≫ TΔS，应变/化学主导。
3. In-situ XRD 看暗恢复期间是否伴随应变释放（晶格参数变化）。

---

### C9. 30 min "真空 = 空气" 被外推到"环境无关"

**Tang 结论**：FTPS 30 min 内真空 vs 空气动力学无差 → "环境对偏析无影响"（line 681–699）。

**问题**：MAPbI3 在空气中的 O₂/H₂O 反应是**分钟到数十小时**尺度（Aristidou 2015）。30 min 窗口内确实看不到差异，但 Tang 的结论被后续综述（含 Fang 2024）引用为"环境无关"的硬证据，**有效域只是 ≤ 30 min**。

**替代假设 C9**：> 10 h 后，O₂ 渗透改变 V_I 浓度，加速 GB 偏析；H₂O 渗透通过表面钝化/缺陷化效应改变恢复动力学。

**可证伪测试**：100 h 真空 vs 空气 FTPS / PL 对比；若偏析体积分数或恢复 τ 差 > 30%，"环境无关"被限缩到快过程。

---

## 4. C 级质疑：内部一致性与实验设计

### D1. Tip 与无 tip 实验混用导致空间归属不严

- Figure 1（32×32 hyperspectral, ~500 nm 分辨率, 无 tip）—— **没有 topography 同帧**，GB/GC 归属靠事后比对。
- Figure 2（tip+confocal, shear-force AFM 钉位）—— 金属 tip 距样品 < 10 nm，**会局域增强电场 10–100×**（TERS 原理），可能本身在调制局域光化学。

**Tang 没做"tip 在 vs 不在"对照**，无法排除"tip-induced 偏析放大"。

**可证伪测试**：保持其他条件不变，仅去掉 tip 测 GB 单点 600 s PL；若红移幅度显著降低，则部分"GB 选择性"是 tip artifact。

---

### D2. 600 s 局域 vs 600 s bulk 的体积分数自洽未验证

若 GB 是 10% 体积、GC 90% 不变，则 32×32 整图的**空间平均** PL 应严格等于 bulk PL（Figure S3）。Tang **没把这两个独立测量做定量对账**。

**可证伪测试**：32×32 hyperspectral 在 t=0 和 t=600 s 求空间平均得 ⟨I_PL⟩(λ, t)，与 bulk PL 同时窗对比。若两者 Δλ 差 > 30%，"GB 选择性 + 10% 体积分数"两条数字之一错。

---

### D3. 6 点单点时序的统计学薄弱

Figure 2 的 i-vi 共 6 个点（3 GC + 3 GB）支撑"GB 必演化、GC 必稳定"二分法。n=6 在多晶薄膜微观异质性面前是**单位数样本**，连一阶统计都做不出。

**可证伪测试**：n ≥ 100 点，按 AFM-derived 距 GB 距离分箱，画 ΔPL_peak vs distance 曲线；若曲线连续而非阶跃，则"GB / GC 二分"是 binning artifact。

---

### D4. 500 W/cm² 是 ~5000 sun，与器件工作条件脱节

500 W/cm² @ 636 nm ≈ 5000× AM1.5G 集中度。在此剂量下：
- 局域热效应：估算 ΔT ~ 10–50 K（取决于热导率与吸收深度）
- 激发态载流子密度 ~ 10¹⁸–10¹⁹ cm⁻³，进入 Auger 主导区
- Draguta 式激发态热力学曲面与 1 sun 工作条件可能不同

**替代假设 D4**：1 sun 下 GB 选择性可能弱化，偏析更弥散；Tang 的"GB exclusively"是高剂量人工产物。

**可证伪测试**：1 sun（~100 mW/cm²）共聚焦 PL 跑 100 h，看 GB/GC 二分是否仍存在。

---

## 5. 与 dir2 其他论文的张力（你 SL-PCI 框架要消解的矛盾点）

| 对比文献 | 张力 | SL-PCI 消解路径 |
|---|---|---|
| **Tiede 2020** | 因果在"局域 I⁻ 缺陷重排"而非 GB 几何 | 同点共测 N_defect(r) 与 x_{Br/I}(r) 的时序，判 N_defect 是否先于偏析 |
| **Bischak 2017** | bulk 内随机分布纳米 I 团簇（Tang 驳为真空 artifact） | 同样品 ambient TERS + STEM 双模态化学映射 |
| **Muscarella 2020** | 压力增大 → 偏析速率 ↓30×，无需 GB 工程 | GB 不是必要，是路径；SL-PCI 应把"驱动力 vs 路径"分离 |
| **Ruth 2023** | 热力学模型不靠 GB 也能预测 x_terminal / I_exc,threshold | GB 是动力学修正项，不是热力学决定因子 |
| **Hoke 2015** | E_a = 0.27 eV（bulk）— Tang 用 GB 通道重新诠释，但未独立测 GB E_a | 变温 + 局域 PL 同时拿 E_a(GB) 与 E_a(bulk) |

---

## 6. 给 PhD（SL-PCI 框架）的可执行实验清单

按 5 维隐变量 \(Z=\{x_{Br/I}, N_{defect}, \phi, \varepsilon, C_{deg}\}\) 排序：

| 待回答问题 | Tang 现有数据 | SL-PCI 多模态升级 | 输出 |
|---|---|---|---|
| 偏析空间起源（GB 几何 vs 缺陷化学）| GB 选择性（500 nm）| TERS/s-SNOM(50 nm) + KPFM + STEM-EDS 联合反演 x_{Br/I}(r) 与 N_defect(r) | "几何 vs 化学"判据 |
| 驱动力定量（V_I 化学势 vs 空间电荷 vs 应变）| KPFM 定性 ΔCPD | Admittance + DLTS + KPFM-funneling-corrected | ϕ 与 ε 的分量分账 |
| 恢复动力学能量分账（熵 vs 应变 vs 化学）| 1 h 定性 | 应变×温度×光强三轴扫描 + 反向 Bayes | 各项 ΔG 占比 |
| 体积分数（10% 是否被 funneling 放大）| FTPS deconvolution = 10% | TRPL 双峰 + 绝对 QY → 真实 population | 真实 V_rich/V_total |
| 环境耦合时间尺度 | ≤ 30 min "无差异" | C_deg 长时序（> 100 h）+ 同步偏析跟踪 | C_deg 与 x_{Br/I} 因果时序 |

---

## 7. 总结：Tang 的真贡献 vs 真盲点

**真贡献**：
1. 第一次把"哪里偏析"从 ensemble 问题变为空间问题。
2. 三探针（共聚焦超光谱 PL + FTPS + KPFM）协议为后续局域研究奠定可复用模板。
3. 单晶对照（虽混淆）首次给出"晶界相关性"的强相关证据。

**真盲点**：
1. 没把"GB 几何"与"近 GB 缺陷化学"解耦 — 这是 SL-PCI 要解决的核心问题之一。
2. 把缺陷化学（V_I 电化学势）误述为自由离子电解质（正电荷吸引负 I⁻）。
3. 体积分数被 funneling 放大未校正。
4. 单晶对照含至少 4 个共变量未控。
5. 5000 sun 光强与 1 sun 工作条件脱节。

**对你 PhD 的直接含义**：Tang 的"GB 工程"叙事很可能要被改写为"近 GB 缺陷化学工程"。这是 §B2 假设若成立的直接后果，也是 SL-PCI 在 dir2 的最大方法学增量来源。

---

## 8. 引用与版本

- 原文：Tang et al., Nano Lett. 2018, 18, 2172−2178. DOI: 10.1021/acs.nanolett.8b00505
- 配套深读笔记：`analysis/dir2_tang2018.md`
- 关联框架：v5 SL-PCI（State-Locked Physics-Informed Correlative Inference）
- 本批评 v1.0（2026-05-12，Jones）
