Repository: jiezhou2020/perovskite-skill

File: analysis/dir3_hu2026.md
---
paper: Hu 2026 Science — molecular press annealing 2-Pyy
direction: dir3 解决方案 → dir4 反向投影
read_date: 2026-05-09
batch: 3
---

# Hu 2026 · 分子压印退火 (MPA) · 反向投影

## 1. 元数据

- **一作 / 通讯**：Jianfei Hu / Li Yang & Chao Liang & Jinbao Zhang（厦大 + 西交）
- **期刊**：Science（2026-01-08）
- **方向归属**：dir3 离子迁移 / 退火工艺；与 dir2 相分离间接相关
- **核心策略**：2-pyridylethylamine (2-Pyy) 薄膜压印 + 退火 → bidentate 配位 Pb²⁺ → **实时愈合 V_I'** → 抑制 Pb-I 框架塌陷

## 2. 解决方案要点

- 体系：FAPbI3（β-相，单卤）
- 工艺：2-Pyy 薄膜在 ITO 上 → 与 perovskite 面对面层压 → 0.4 MPa, 100 °C 压印退火
- 关键：2-Pyy 模板可重复使用 ≥ 几十次；成本降 47×
- 设备结果：26.6% 认证 PCE；ISOS-L-3 1617 h 保持 98.6%（85 °C, 60% RH）；ISOS-D-1 5280 h 保持 97.2%

## 3. 作者声称的机制

- 退火诱发的 V_I' 缺陷是 Schottky / Frenkel 型 → I_i + V_I' 平衡 → I2 vapor 损失 → Pb-I 框架塌陷 → PbI2 副相
- 2-Pyy 双齿配位 Pb²⁺ → 实时打补丁 V_I' → 抑制副相形成
- DFT / AIMD: V_I' 形成能在 2-Pyy 压印下显著上升（具体数值 fig. S15）
- 关键化学指标：surface I/Pb 比 control 6% 损失 vs MPA 2% 损失 → ≈ 3× 改善

## 4. 表征证据清单

| 工具 | 用途 | 与 Batch 1 调色盘对应 |
|---|---|---|
| **In situ XRD** | (100) 钙钛矿 vs (001) PbI2 时间演化 | M1 相结构 + 退火动力学 |
| **In situ XPS** | Pb 4f7/2 / I 3d 漂移 → I/Pb 比 | M3/M4 直接（V_I 形成） |
| **In situ PL** | 退火 PL 演化（control -21% vs MPA +80%） | M3 间接（缺陷密度） |
| GIWAXS | PbI2 副相分布 | M1 / 表面化学 |
| SEM | GB 处 PbI2 团聚 | 形貌 |
| DFT + AIMD | V_I 形成能 + 配位结构 | M3 / M4 first-principles |
| Variable-angle GIXRD | PbI2 深度分布 | 表面 vs bulk |

## 5. 协议反向投影 — (M1, M2, M3, M4) 机制向量

| 步骤 | 论文是否做 | 结论 |
|---|---|---|
| **Step 1（暗态短曝光 PL）** | ❌ 没做 | M2/M3 区分缺失 |
| **Step 2（vacuum vs ambient）** | ❌ 直接没做；间接通过 ISOS-D-1 长老化 | M4 部分推断（无 vacuum 切换实验） |
| **Step 3（化学计量 R_H 调控）** | ✅ I/Pb 比定量（XPS）；这就是 R_H 的代理量 | M3 V_I 直接证据（Tiede 2020 框架对齐） |
| **Step 4（终端 x 值）** | N/A — FAPbI3 是单卤系统 | M1 不适用 |
| **Step 5（表面 Br/I 比）** | N/A — 单卤 | M1 不适用 |

**协议机制向量**：(M1 [N/A 单卤], M2 [未测], **M3 [ON→OFF, 直接证据]**, **M4 [ON→OFF, 直接证据]**)

> **关键解读**：Hu 2026 直接打**M3 V_I 缺陷**和**M4 I 损失（I2 vapor）**两个机制源头：
> - M3：In situ XPS 显示 I/Pb 损失从 6% 降至 2% → V_I 形成被压制 ≥ 3×
> - M4：抑制 I 损失即直接抑制 redox 路径（hole + I⁻ → I⁰ → I2 vapor）

> **重要警示**：单卤 FAPbI3 系统下 LHS 不是主要问题，所以 M1 和 mixed-halide 特定的 M2 应变机制本就不适用。**如果用户要把 MPA 推广到 mixed halide 系统**，需要补充 mixed halide 下的协议测试。

## 6. 缺读 / 评估系统反向打分

1. **混卤体系 MPA 适用性测试** — 论文承诺 MPA "broad universality"但仅在 FAPbI3 充分验证；用户可在 FACsPb(Br0.2I0.8)3 上跑同协议看 V_I 抑制效率。
2. **暗态短曝光 PL（Ma 2024 范式）** — 在混卤 MPA 系统上跑，验证 trap-induced field 是否被压制。
3. **In situ KPFM 退火** — 把退火过程的 V_I 演化与 surface CPD 关联（fast-KPFM 时间分辨）。
4. **vacuum 老化 ISOS-D-3 / ISOS-L-3 在 vacuum** — 验证 M4 redox 完全抑制（论文只在 ambient + 60% RH 下做）。
5. **Strain 测试**（XRD W-H 分析或同步辐射 GIWAXS）— 验证 M2 是否参与（虽然单卤系统 M2 弱，但 MPA 压印过程可能引入新应变）。

## 7. 评估系统打分卡

| 维度 | 分数 / 评级 | 注 |
|---|---|---|
| 机制定位独立性 | **A−** | M3 + M4 双重直接证据（in situ XPS / XRD / PL）|
| 实验范式严谨度 | **A** | In situ 全方位 + ISOS-L-3 / ISOS-D-1 双协议 |
| 量化指标可重现性 | **A** | I/Pb 比、PL plateau 信号、PbI2 q-vector 全部量化 |
| 反向验证可达性 | **B** | 单卤系统已强证据；混卤推广需用户自补实验 |
| **总评** | **协议下"机制定位证据强度 = 强（FAPbI3）/ 待验证（混卤推广）"** | |

## 8. 对用户研究计划 v3 的 case-study 价值

Hu 2026 是 dir4 评估协议**最高质量 case-study 候选**之一：
- ✅ in situ XRD/XPS/PL 三件套即"M3+M4 直接证据范式"的范例
- ✅ 给用户协议中"V_I 形成能在缺陷愈合策略下应有 ≥ 3× 抑制"提供量化阈值
- ⚠️ 单卤系统对相分离机制的 demonstration 不全 → 用户可立"MPA-混卤"作为协议反向验证的核心实验
- ✅ ISOS-L-3 + ISOS-D-1 双协议老化 → 与 Frohna 2024 ISOS-L-2I 相辅 → 评估协议要明确"哪个 ISOS 协议测哪类机制"

File: analysis/dir3_yuanhuang2016.md
---
name: Yuan&Huang 2016 离子迁移综述
direction: 方向3-离子迁移
date: 2016
doi: 10.1021/acs.accounts.5b00420
source_pdf: acs.accounts.5b00420.pdf
---

# Ion Migration in Organometal Trihalide Perovskite and Its Impact on Photovoltaic Efficiency and Stability

**作者 / 年份 / 期刊**：Yongbo Yuan, Jinsong Huang；2016；Accounts of Chemical Research（DOI: 10.1021/acs.accounts.5b00420）。

## 1. 研究动机 (Why)

OTP 钙钛矿电池在 5 年内把 PCE 推到与单晶硅相当，但稳定性成为商业化瓶颈，而离子迁移是无法通过封装消除的本征退化通道。2013–2015 陆续涌现的电流–电压迟滞、可切换光伏极性、巨介电常数、光致相分离、PbI2 电致可逆转化、光致自极化等"反常"现象，都指向同一物理根源：电场/光场驱动下的可移动离子。作者的核心任务是把散落的证据拼成一张机制图，并给出 E_a、扩散系数、起迁移电场这些能被后续设备工程师直接对标的量化锚点。

## 2. 核心主张 (What, 1 句)

离子迁移在 MAPbI3 及其卤化物变体中普遍存在且本征，主要以 I- 为主、MA+ 也有确切实验证据，且迁移优先走晶界/表面通道，因此抑制的主战场是界面/晶界钝化和晶粒放大而非体相掺杂。

## 3. 方法 (How)

这是综述，作者并不做新实验，而是系统化五类证据：一是 DFT 算出的 I-/MA+/Pb2+/H+ 沿 Schottky 与 Frenkel 缺陷路径的 E_a；二是横向电池的 PTIR 红外成像直接观察 MA+ 在电场下的重分布；三是 Tubandt 法在固态电化学池中检测 I- 向 Pb 电极迁移形成 PbI2；四是电导率随温度 Arrhenius 拟合反推 E_a；五是光致自极化（LISP）、光致相分离、开关光伏、晶粒尺寸相关的迟滞统计等宏观器件观察。作者把这些不同方法测到的 E_a 并排对比，揭示体–晶界通道的能垒差异。

## 4. 量化锚点 + 突破

| 参数 | 数值 | 备注 |
|---|---|---|
| I- 沿 PbI6 八面体棱 E_a (DFT) | 0.58 eV | Eames 等 2015 |
| I- 迁移 E_a (实验，光电流弛豫) | 0.60–0.68 eV | Eames 等 |
| MA+ 在 (100) 面迁移 E_a | 0.84 eV | Eames 等 DFT |
| Pb2+ 沿 <110> 迁移 E_a | 2.31 eV | Eames 等 DFT |
| Azpiroz 组 DFT E_a | I- 0.08 eV / Pb2+ 0.80 eV / MA+ 0.46 eV | 与 Eames 组显著分歧 |
| Haruyama 组 DFT E_a | I- 0.33 eV / MA+ 0.55 eV | 第三套结果 |
| H+ Frenkel 通道 E_a | 0.29 eV | Egger 等，待实验验证 |
| Yuan 等实验电导率 E_a | 0.36 eV | 多晶横向器件，被解读为晶界主导 |
| MAPbBrxI3-x 卤素迁移 E_a | 0.27 eV | Hoke 等光致相分离 |
| 氧化物钙钛矿参考 E_a | LaFeO3 0.77 / LaMnO3 0.73 / LiNbO3 0.75 eV | 说明 OTP 的"软"晶格 |
| Schottky (Pb–I 空位对) 形成能 | 27–73 meV | Kim 等，解释高缺陷密度 |
| I-/MA+ 间隙缺陷形成能 | 0.23–0.83 / 0.20–0.93 eV | 接近 I-/MA+ 迁移 E_a |
| MAPbI3 分解能垒 | 0.1 eV | Buin 等，对应"软化"机制 |
| I- 扩散系数 (320 K 估算) | 10^-12 cm^2/s | Eames 等 |
| MA+ 迁移起始电场 | 1.6 V/μm / 100 s | Yuan 等 PTIR |
| "快离子"起迁移电场 | 0.1 V/μm | Yuan 等横向器件 |
| "慢离子"起迁移电场 | >0.3 V/μm | 同上 |
| 典型 OTP 电池内建电场 | 约 3 V/μm | 远高于起迁阈值，意味着工作态下本征发生 |
| 介子 LISP 后 VOC/PCE 提升 | 0.66→1.02 V；4.3%→8.1% | Deng 等，离子迁移可以"有益" |
| MAPbBrxI3-x 大晶相分离抑制 | 晶粒 200 nm→>1 μm 时不再劈峰 | Hu 等，晶粒工程策略 |

## 5. 解决的问题

把 2013–2015 年散落在 Nature Mater、EES、Nat Commun、Adv EM 等不同期刊的十几组实验和三组 DFT 数据整合为一个自洽叙事，明确回答：迁移存在吗（是，且普遍）、迁移什么（主要 I-，确证 MA+，Pb2+ 近乎不动，H+ 存疑）、怎么迁移（Schottky/Frenkel 点缺陷为主，晶界/表面通道能垒减半）、怎么影响器件（迟滞、LISP、光致相分离、开关光伏都能被迁移解释）、怎么抑制（PCBM 钝化晶界、非润湿界面放大晶粒、增大阳离子电价、共掺杂）。由此奠定了后续几年把"E_a"作为评价离子稳定性标量的范式。

## 6. 局限

一、DFT 的 E_a 在三组作者之间差出近一个数量级（I-：0.08 vs 0.33 vs 0.58 eV），综述未给出孰对孰错的判决，只定性说"共识是 I- 最易动"；二、综述时代还未区分光照与暗态下的 E_a，而后续工作证明光照可把体相 E_a 再降 0.1–0.2 eV（本文仅一段提及 Gottesman 的软化猜想）；三、讨论主要围绕 MAPbI3，对混合阳离子 (FA/Cs)、混合卤素 (Br/I) 和无机全 Cs 体系只是顺带列举；四、对溶剂残余（DMF/DMSO/MA 气氛）只定性承认能"打开晶格"加速迁移，没有给出溶剂种类–E_a 的定量关系；五、对体/晶界通道哪个主导，作者自己承认"更多研究需要"，且没有提出标准化实验来判定；六、没有涉及无机 ETL/HTL 界面上离子堆积的原位观察工具（后来由 KPFM、原位 SEM、瞬态电容等填补）。

## 7. 可证伪判据

如果综述的"I- 晶界主导"图景正确，那么应满足：(a) 同成分下晶粒由亚微米放大到数微米时，E_a 应显著上升且接近 DFT 体相值（约 0.5–0.6 eV）；(b) 只钝化体相不钝化晶界的修饰（如纯 A 位掺杂）对 E_a 的提升应远弱于晶界钝化（如 PCBM、PEAI、APTMS）；(c) 暗态 Arrhenius 测到的 E_a 应落在 0.3–0.6 eV 窗口，若实验给出 <0.15 eV 或 >1.0 eV，则需要引入新机制（如光软化、位错/空洞气孔、界面反应）；(d) 起迁电场阈值在 0.1–0.3 V/μm，低于此值仍观察到大位移离子重分布，则说明综述忽略了某种低能垒通道；(e) LISP 效应应普遍、可逆、且在无光条件下几天内衰减，如果观察到不衰减的永久极化，则要怀疑非离子机制（真正铁电或化学反应）。

## 8. 设备改进钩子

综述直接提示四类工程入口：一是**晶界钝化**（PCBM 扩散进晶界，Shao 2014 以及 Xu 2015 的 DFT 支持），二是**晶粒放大**（PTAA 非润湿 HTL 把 MAPbI3 和 MAPbBrxI3-x 的晶粒做到 >1 μm，Bi 2015 / Hu 2015），三是**体相结构修饰**（增加阳离子电价、共掺杂高/低价离子以加强库仑约束，但会牺牲光电性质），四是**界面 p-i-n 预极化**利用 LISP 反向用离子迁移获益。Yuan&Huang 隐含但没展开的第五个钩子是**溶剂残留控制**：DMF/DMSO/MA 气氛会"打开"晶格加速迁移，因此抗溶剂工艺、溶剂退火时间、DMSO:DMF 比例都应作为独立变量系统调参。

## 9. 对博士研究的启示

本综述给博士项目三个直接可操作的定位：
第一，**必须把 E_a 作为核心度量**。做 solvent engineering 时不能只报 PCE，得配套 Arrhenius 电导率测量或 TAS 测 E_a，把"好溶剂"和"烂溶剂"的差异落到 ΔE_a ≥ 50 meV 的量化锚点上（参考本综述晶界–体相差约 0.3 eV，所以 solvent 带来的工艺差异也应在 10–100 meV 范围才有物理意义）。

第二，**solvent engineering 的物理抓手是晶界密度与晶界开放度**。综述第 3 节已说明 DMSO/DMF/MA 残留会"把晶格打开"，第 5 节说明非润湿 HTL+anti-solvent 可把晶粒放大到 >1 μm 并直接消除光致相分离。博士课题可设计矩阵：（溶剂体系：DMF/DMSO、DMF/NMP、GBL/DMSO、纯 DMAc）×（anti-solvent：氯苯/甲苯/乙醚/乙酸乙酯）×（A 位组分：MA/FA/Cs），对每一组合测 E_a、晶粒 d、XRD FWHM、PTIR/KPFM 的 MA+ 分布，把 E_a = f(溶剂极性参数 μ, 配位数 DN, 晶粒尺寸 d) 的经验关系拟出来，这正是"solvent-specific 效果"的可证伪形式。

第三，**界面工程的靶点是晶界表面而非晶内**。本综述给出的所有成功抑制案例都作用于晶界（PCBM 扩散、非润湿基底放大晶粒、PEAI 类芳铵层），博士课题做 solvent engineering 时应刻意用 c-AFM/KPFM 分离晶界与晶内电流贡献，避免把晶内 J0 改善误读为"溶剂抑制了离子迁移"。

## 10. 未来方向

综述结尾给出的五个公开问题恰好是后续 5 年该领域的主线：(1) I- 与 H+ 在室温太阳级膜中是否真的迁移；(2) 无迟滞器件是否仍有离子迁移（Pothoof 2023 等用 TAS 回答是）；(3) 多晶膜主导通道是体还是晶界；(4) 离子迁移是否影响长期稳定性（现在已知 yes，且温度加速实验已成标准）；(5) 如何结构修饰抑制迁移又不伤光电性能（Dey 2023 Sn 部分取代、双离子液体钝化、PEAI/APTMS 等皆在回应）。综述隐含指向的未涉及方向是：原位高分辨工具（in-situ SEM/STEM/KPFM, Kim 2022）、瞬态电容/TAS（Futscher 2018, Reichert 2020）、以及机器学习+高通量溶剂筛选。

## 11. 与其他方向3论文的对照

Futscher 2018 瞬态电容把综述里"E_a 只能从电导率 Arrhenius 间接得"这一短板填上，直接区分不同离子种类的扩散系数和密度，且把 E_a 测量标准化到稳态测量环境，适合做 solvent engineering 的对比工具。Dey 2023 Sn 取代回应综述的"修饰晶格抑制迁移"猜想，证明 Pb–Sn 合金化可把 E_a 和相分离同时压下去，给博士的 solvent+组分联合调参提供了一个正交维度。Pothoof/Akrami 2023 APTMS 与 Chen 2020 PEAI 同属本综述"晶界/界面钝化"路线的直接继承者，都报告 E_a 从 ~0.3–0.7 eV 提升到 0.9–1.0 eV 区间，证实综述图像在 WBG 体系依然成立。Kim 2022 原位 SEM 则直接回答综述"晶界还是体相主导"的开放问题：用空间分辨成像看到离子优先沿晶界堆积，为综述的定性猜想提供了 2022 年级的直接可视化证据。综述本身则是这四篇的公共出发点——几乎所有后续工作的引言都要引它来定义 E_a、迁移种类和主通道这三套术语。

File: analysis/dir4_qu2026.md
---
paper: Qu 2026 EES Solar — SPM for halide perovskites review
direction: dir4 表征解耦
read_date: 2026-05-09
batch: 1
---

# Qu 2026 · SPM 钙钛矿表面/界面综述 · 11-field 深读

## 1. 元数据

- **一作 / 通讯**：Z. Qu / S. X.（具体姓名见原文，作者贡献章节）
- **期刊**：EES Solar（RSC，2026 在线，OA）
- **方向归属**：dir4（表征解耦） — **SPM 工具大全的方法学综述**
- **类型**：Review，2022 年后大量新工具的关键集合（pp-KPFM / fast-KPFM / SPVM / s-SNOM / PL-AFM / AFM-IR / PTIR）

## 2. 研究动机 (Why)

钙钛矿光电性能受**纳米级异质性**主导：晶界、点缺陷、组分梯度。而宏观测量（J–V、PL 集成）平均掉这些信息。SPM 给纳米空间分辨，但单一模式不够 — 需要把 SPM 与光学、时间分辨结合。Qu 2026 系统综述了 2022 之后的新组合工具。

## 3. 核心主张 (1 句)

> SPM 已经从"看形貌"演化为"原位 operando 多模态平台"，覆盖**空间从 sub-nm 到 μm、时间从 ps 到分钟**的钙钛矿表征 — 是用户 dir4 评估协议的工具调色盘最权威的来源。

## 4. 方法 (How)

综述。系统覆盖以下技术：

**第 2 节 · SPM 基础**：
- **OBD-AFM**（光束偏转 AFM）— 标准形貌
- **qPlus-AFM** + CO 探针 — 化学键级分辨（Telychko 在 RPP 上展示）
- **STM** — 原子分辨；可观察光照 vs 暗态下表面晶格变化（MAPbBr3 暗态 dimer → 光照 4×2 super-lattice）
- **c-AFM**（导电 AFM）— 局部光电流分布；GB vs 晶内的离子迁移行为差异
- **KPFM** — 表面势 / 接触电势差（CPD）；CPD = 工作函数 - tip 工作函数 + band-bending + surface charge

**KPFM 应用细化**：
- 横向器件（lateral）：电学极化前后 CPD 对比 → 离子迁移可视化（Yuan 2015）
- 偏压下 CPD 极性反转 → GB 被识别为离子迁移路径（Yun 2016）
- **相分离专用**：CH3NH3PbBr0.9I2.1 在晶界处 CPD 显示**向上 band-bending** + 局部正空间电荷 → I⁻ 被吸引到 GB 形成 I-rich 域（Tang 2018）
- 横切面 KPFM：器件多层结构（perovskite/TiO2 等）内置电场可视化；揭示界面 transport bottleneck

**第 3 节 · SPM 扩展**：
- **PL-AFM / SNOM**：sub-50 nm PL 分辨；与共聚焦 PL（200–300 nm）相比；MAPbI3 hot spot 与晶相质量相关
- **AFM-IR / PTIR**：10–20 nm 红外振动光谱分辨；MAPbI3-xClx 中 Cl 分布、退火前后；离子迁移可视化
- **s-SNOM + KPFM 同步**：空间分辨 27 nm（s-SNOM）/ 57 nm（KPFM）；GB 处 IR near-field 增强、表面势 downward bending → 电子积聚
- **SPVM**（surface photovoltage microscopy）：CPD 在调制光下变化 → 直接看光生载流子的局部分离与积聚

**第 4 节 · 时间分辨**：
- **fast-KPFM**：每分钟数张 CPD 图，捕获 ms-s 量级表面势演化；MAPbI3 光照后表面势数分钟才弛豫 → 主要是离子迁移而非光载流子（Garrett 2017）
- **pp-KPFM（pump-probe KPFM）**：光/电脉冲泵浦 + 探针延时；时间分辨 4 ns（电脉冲）— **最快可达 1 ps**（光泵浦，LT-GaAs 验证）
- 双反馈环路设计区分时间平均 CPD 与瞬态 CPD

**第 5 节 · Artifacts**：
- Tip 几何 / 工作函数变化导致 CPD 偏差
- Tip-induced band bending（特别是半导体）
- 离子-电子混合传输使长寿命电势信号被误读为电子结构
- 推荐策略：lift-mode AM-KPFM, FM-KPFM no-feedback, UHV constant-height

## 5. 量化锚点 + 突破

| 锚点 | 数值 |
|---|---|
| qPlus-AFM 分辨 | 化学键级（< 0.5 nm） |
| STM 分辨 | sub-Å（原子级） |
| **PL-AFM 分辨** | **< 50 nm**（相比共聚焦 PL 200–300 nm，5× 提升） |
| AFM-IR / PTIR 分辨 | **10–20 nm**（远超 IR 衍射极限） |
| s-SNOM 分辨 | **27 nm**（vs KPFM 57 nm 同区） |
| CPD 横切面变化 | 155 mV（perovskite vs TiO2 界面）（Bergmann 2015） |
| **fast-KPFM 时间分辨** | 几张图/分钟（ms–s 级） |
| **pp-KPFM 最快时间分辨** | **1 ps**（光泵浦，LT-GaAs；理论极限来自 cantilever 热噪声） |
| MAPbI3 表面势光照后弛豫时间 | **数分钟**（提示离子迁移而非光载流子） |
| GB 处电子密度变化（s-SNOM + KPFM） | 6×10¹⁹ cm⁻³（暗）→ 8×10¹⁹ cm⁻³（光）（CH3NH3PbI3） |

**突破**：第一次系统对齐"SPM 时空分辨力图谱"— 用户做研究计划 v3 时可以直接在这张图谱上选择"为某个机制选哪种工具"。

## 6. 解决的问题

- 弥补 Tian 2022 综述对 SPM 时间分辨变体（pp-KPFM、fast-KPFM）和 hybrid 工具（PL-AFM、AFM-IR）的覆盖空白。
- 把"光致 vs 离子迁移 vs 缺陷态"三种贡献用 SPM 多模态拆开 — 这是 dir4 评估协议的核心需求。

## 7. 局限

1. 综述未给出"工具 × 机制（热力学/极化子/载流子梯度/redox）"的正式方阵 — 这正是用户要补的。
2. SPM 主要做表面/近表面，对 bulk 内部 ion redistribution 不直接 — 需要与 cross-section KPFM、TEM 结合。
3. 离子-电子混合传输使 CPD 解读复杂；用户做评估协议时必须明确 artifacts 章节里的分离方法。
4. pp-KPFM 1 ps 时间分辨的实验门槛极高（需要超快激光、cantilever 热噪声压制、探针几何精确控制），非用户实验室能直接复现。

## 8. 可证伪判据

- **若**KPFM 显示晶界 CPD 偏移 + s-SNOM 显示 IR 增强 + PL-AFM 显示晶界 PL 红移 三者同区一致 **→** 支持"晶界主导相分离 + 表面带弯";若三者方向不一致 → 表征系统揭示机制不是单一晶界故事。
- **若**MAPbI3 光照后 CPD 弛豫时间在 ns–μs 量级（pp-KPFM）→ 主导是光载流子；若在 s–min 量级（fast-KPFM）→ 主导是离子迁移。**这是一个用 KPFM 时间尺度直接区分两机制的判据**。
- **若**AFM-IR 显示退火前后 Cl/I 比空间分布显著变化 + KPFM 显示对应区域 CPD 同步变化 → 离子迁移与表面势耦合得到证实。

## 9. 设备改进钩子

- 把 fast-KPFM + pp-KPFM 整合到一台 SPM 平台 → 横跨 ps–min 的时间窗一次扫描覆盖。
- 加入控制气氛舱（湿度、O2、温度）→ 真正 in situ 老化下监测，对接 Frohna 2024 的 ISOS-L-2I 协议。
- AFM-IR 加入光照泵浦同步 → 从静态化学分布升级到 operando 离子迁移跟踪。
- 与同步辐射 nXRF 联用（参考 Frohna toolkit）→ KPFM 表面势 + nXRF 化学分布跨尺度对照。

## 10. 对博士研究的启示

**这是用户 dir4 评估协议工具调色盘的最直接来源**：

1. **三机制 × SPM 工具映射可以从这里直接抽出来**（见本批的 toolkit 综合文件）。
2. **时间分辨是 dir4 的关键差异化锚点** — 用 fast-KPFM/pp-KPFM 可以**直接区分"光载流子主导"还是"离子迁移主导"**，把 Tian 2022 列出的 4 类机制中的"载流子梯度/trap"和"redox"两类用时间窗鉴别开来 → 这是"反向验证"的实验设计金钥匙。
3. **artifacts 章节的内容应该写进研究计划 v3 的"协议失效条件"** — 任何评估协议都必须明确哪些情况下读数不可信。
4. **文末未来方向（spatial/temporal/in situ/multi-modal/ML）**几乎就是博士工作可以直接搬过来的 5 个研究方向骨架。

## 11. 未来方向

- 作者列出：(1) 真正原子级分辨 KPFM；(2) ps 时间分辨；(3) 真正 in situ operando 表征环境；(4) 多模态联用；(5) ML 辅助大数据分析。
- 用户可延伸：把这 5 条与 Tian 2022 的 4 个机制类做矩阵，挑出"哪个机制最缺哪种 capability"；那就是博士工作能切入的最高边际价值点。例如，**redox 机制（I⁻ → I⁰ → I2 vapor）目前缺乏直接在 nm 尺度看到 I2 释放的工具** — pp-KPFM + AFM-IR + 控气氛舱可能正好填这个空缺。
